Repository: ShohrehShahsavari/NISTARPA-E-Database

File: Zeolite-CO2 Data/Data/10.1007s10450-020-00206-7.Isotherm29.csv

filename,"10.1007s10450-020-00206-7.Isotherm29"
DOI,"10.1007/s10450-020-00206-7"
articleSource,"Figure SI1a"
date,"2025-04-07"
digitizer,"Daniel W. Siderius"
adsorbent
hashkey,"NIST-MATDB-b76bbf3e404395a8b5d1b9ec08bf2d8f"
name,"Zeolite 13X"
adsorbates
InChIKey,"CURLTUGMZLYLDI-UHFFFAOYSA-N"
name,"Carbon Dioxide"
category,"exp"
temperature,"253"
tabular_data,"0"
isotherm_type,"excess"
adsorptionUnits,"mmol/g"
pressureUnits,"bar"
compositionType,"molefraction"
concentrationUnits,""
isotherm_data
line_id,"1"
pressure,"3.2E-5"
total_adsorption,""
species_data
InChIKey,"CURLTUGMZLYLDI-UHFFFAOYSA-N"
composition,"1"
adsorption,"0.135"
line_id,"2"
pressure,"5.2E-5"
total_adsorption,""
species_data
InChIKey,"CURLTUGMZLYLDI-UHFFFAOYSA-N"
composition,"1"
adsorption,"0.21"
line_id,"3"
pressure,"7.2E-5"
total_adsorption,""
species_data
InChIKey,"CURLTUGMZLYLDI-UHFFFAOYSA-N"
composition,"1"
adsorption,"0.285"
line_id,"4"
pressure,"8.8E-5"
total_adsorption,""
species_data
InChIKey,"CURLTUGMZLYLDI-UHFFFAOYSA-N"
composition,"1"
adsorption,"0.33"
line_id,"5"
pressure,"0.000212"
total_adsorption,""
species_data
InChIKey,"CURLTUGMZLYLDI-UHFFFAOYSA-N"
composition,"1"
adsorption,"0.6"
line_id,"6"
pressure,"0.000402"
total_adsorption,""
species_data
InChIKey,"CURLTUGMZLYLDI-UHFFFAOYSA-N"
composition,"1"
adsorption,"0.855"
line_id,"7"
pressure,"0.000595"
total_adsorption,""
species_data
InChIKey,"CURLTUGMZLYLDI-UHFFFAOYSA-N"
composition,"1"
adsorption,"1.005"
line_id,"8"
pressure,"0.000808"
total_adsorption,""
species_data
InChIKey,"CURLTUGMZLYLDI-UHFFFAOYSA-N"
composition,"1"
adsorption,"1.17"
line_id,"9"
pressure,"0.00101"
total_adsorption,""
species_data
InChIKey,"CURLTUGMZLYLDI-UHFFFAOYSA-N"
composition,"1"
adsorption,"1.245"
line_id,"10"
pressure,"0.003081"
total_adsorption,""
species_data
InChIKey,"CURLTUGMZLYLDI-UHFFFAOYSA-N"
composition,"1"
adsorption,"1.845"
line_id,"11"
pressure,"0.004882"
total_adsorption,""
species_data
InChIKey,"CURLTUGMZLYLDI-UHFFFAOYSA-N"
composition,"1"
adsorption,"2.175"
line_id,"12"
pressure,"0.006918"
total_adsorption,""
species_data
InChIKey,"CURLTUGMZLYLDI-UHFFFAOYSA-N"
composition,"1"
adsorption,"2.46"
line_id,"13"
pressure,"0.009016"
total_adsorption,""
species_data
InChIKey,"CURLTUGMZLYLDI-UHFFFAOYSA-N"
composition,"1"
adsorption,"2.655"
line_id,"14"
pressure,"0.01008"
total_adsorption,""
species_data
InChIKey,"CURLTUGMZLYLDI-UHFFFAOYSA-N"
composition,"1"
adsorption,"2.76"
line_id,"15"
pressure,"0.019684"
total_adsorption,""
species_data
InChIKey,"CURLTUGMZLYLDI-UHFFFAOYSA-N"
composition,"1"
adsorption,"3.45"
line_id,"16"
pressure,"0.029493"
total_adsorption,""
species_data
InChIKey,"CURLTUGMZLYLDI-UHFFFAOYSA-N"
composition,"1"
adsorption,"3.825"
line_id,"17"
pressure,"0.040081"
total_adsorption,""
species_data
InChIKey,"CURLTUGMZLYLDI-UHFFFAOYSA-N"
composition,"1"
adsorption,"4.185"
line_id,"18"
pressure,"0.049405"
total_adsorption,""
species_data
InChIKey,"CURLTUGMZLYLDI-UHFFFAOYSA-N"
composition,"1"
adsorption,"4.425"
line_id,"19"
pressure,"0.059223"
total_adsorption,""
species_data
InChIKey,"CURLTUGMZLYLDI-UHFFFAOYSA-N"
composition,"1"
adsorption,"4.62"
line_id,"20"
pressure,"0.06904"
total_adsorption,""
species_data
InChIKey,"CURLTUGMZLYLDI-UHFFFAOYSA-N"
composition,"1"
adsorption,"4.815"
line_id,"21"
pressure,"0.080484"
total_adsorption,""
species_data
InChIKey,"CURLTUGMZLYLDI-UHFFFAOYSA-N"
composition,"1"
adsorption,"4.95"
line_id,"22"
pressure,"0.087507"
total_adsorption,""
species_data
InChIKey,"CURLTUGMZLYLDI-UHFFFAOYSA-N"
composition,"1"
adsorption,"5.04"
line_id,"23"
pressure,"0.099206"
total_adsorption,""
species_data
InChIKey,"CURLTUGMZLYLDI-UHFFFAOYSA-N"
composition,"1"
adsorption,"5.16"
line_id,"24"
pressure,"0.110913"
total_adsorption,""
species_data
InChIKey,"CURLTUGMZLYLDI-UHFFFAOYSA-N"
composition,"1"
adsorption,"5.31"
line_id,"25"
pressure,"0.122284"
total_adsorption,""
species_data
InChIKey,"CURLTUGMZLYLDI-UHFFFAOYSA-N"
composition,"1"
adsorption,"5.43"
line_id,"26"
pressure,"0.144555"
total_adsorption,""
species_data
InChIKey,"CURLTUGMZLYLDI-UHFFFAOYSA-N"
composition,"1"
adsorption,"5.55"
line_id,"27"
pressure,"0.166184"
total_adsorption,""
species_data
InChIKey,"CURLTUGMZLYLDI-UHFFFAOYSA-N"
composition,"1"
adsorption,"5.655"
line_id,"28"
pressure,"0.188402"
total_adsorption,""
species_data
InChIKey,"CURLTUGMZLYLDI-UHFFFAOYSA-N"
composition,"1"
adsorption,"5.775"
line_id,"29"
pressure,"0.199209"
total_adsorption,""
species_data
InChIKey,"CURLTUGMZLYLDI-UHFFFAOYSA-N"
composition,"1"
adsorption,"5.82"
line_id,"30"
pressure,"0.219632"
total_adsorption,""
species_data
InChIKey,"CURLTUGMZLYLDI-UHFFFAOYSA-N"
composition,"1"
adsorption,"5.91"
line_id,"31"
pressure,"0.245549"
total_adsorption,""
species_data
InChIKey,"CURLTUGMZLYLDI-UHFFFAOYSA-N"
composition,"1"
adsorption,"6.015"
line_id,"32"
pressure,"0.266975"
total_adsorption,""
species_data
InChIKey,"CURLTUGMZLYLDI-UHFFFAOYSA-N"
composition,"1"
adsorption,"6.045"
line_id,"33"
pressure,"0.298479"
total_adsorption,""
species_data
InChIKey,"CURLTUGMZLYLDI-UHFFFAOYSA-N"
composition,"1"
adsorption,"6.12"
line_id,"34"
pressure,"0.3337"
total_adsorption,""
species_data
InChIKey,"CURLTUGMZLYLDI-UHFFFAOYSA-N"
composition,"1"
adsorption,"6.24"
line_id,"35"
pressure,"0.394476"
total_adsorption,""
species_data
InChIKey,"CURLTUGMZLYLDI-UHFFFAOYSA-N"
composition,"1"
adsorption,"6.33"
line_id,"36"
pressure,"0.428897"
total_adsorption,""
species_data
InChIKey,"CURLTUGMZLYLDI-UHFFFAOYSA-N"
composition,"1"
adsorption,"6.39"
line_id,"37"
pressure,"0.521348"
total_adsorption,""
species_data
InChIKey,"CURLTUGMZLYLDI-UHFFFAOYSA-N"
composition,"1"
adsorption,"6.57"
line_id,"38"
pressure,"0.591053"
total_adsorption,""
species_data
InChIKey,"CURLTUGMZLYLDI-UHFFFAOYSA-N"
composition,"1"
adsorption,"6.645"
line_id,"39"
pressure,"0.651649"
total_adsorption,""
species_data
InChIKey,"CURLTUGMZLYLDI-UHFFFAOYSA-N"
composition,"1"
adsorption,"6.69"
line_id,"40"
pressure,"0.749148"
total_adsorption,""
species_data
InChIKey,"CURLTUGMZLYLDI-UHFFFAOYSA-N"
composition,"1"
adsorption,"6.765"
line_id,"41"
pressure,"0.849309"
total_adsorption,""
species_data
InChIKey,"CURLTUGMZLYLDI-UHFFFAOYSA-N"
composition,"1"
adsorption,"6.855"
line_id,"42"
pressure,"0.962862"
total_adsorption,""
species_data
InChIKey,"CURLTUGMZLYLDI-UHFFFAOYSA-N"
composition,"1"
adsorption,"6.945"
line_id,"43"
pressure,"1.44268"
total_adsorption,""
species_data
InChIKey,"CURLTUGMZLYLDI-UHFFFAOYSA-N"
composition,"1"
adsorption,"7.275"
line_id,"44"
pressure,"1.93345"
total_adsorption,""
species_data
InChIKey,"CURLTUGMZLYLDI-UHFFFAOYSA-N"
composition,"1"
adsorption,"7.395"
line_id,"45"
pressure,"2.41667"
total_adsorption,""
species_data
InChIKey,"CURLTUGMZLYLDI-UHFFFAOYSA-N"
composition,"1"
adsorption,"7.485"
line_id,"46"
pressure,"3.37712"
total_adsorption,""
species_data
InChIKey,"CURLTUGMZLYLDI-UHFFFAOYSA-N"
composition,"1"
adsorption,"7.665"
line_id,"47"
pressure,"3.8824"
total_adsorption,""
species_data
InChIKey,"CURLTUGMZLYLDI-UHFFFAOYSA-N"
composition,"1"
adsorption,"7.68"
line_id,"48"
pressure,"4.85273"
total_adsorption,""
species_data
InChIKey,"CURLTUGMZLYLDI-UHFFFAOYSA-N"
composition,"1"
adsorption,"7.74"
line_id,"49"
pressure,"6.87654"
total_adsorption,""
species_data
InChIKey,"CURLTUGMZLYLDI-UHFFFAOYSA-N"
composition,"1"
adsorption,"7.815"
line_id,"50"
pressure,"8.5952"
total_adsorption,""
species_data
InChIKey,"CURLTUGMZLYLDI-UHFFFAOYSA-N"
composition,"1"
adsorption,"7.92"
line_id,"51"
pressure,"10.3033"
total_adsorption,""
species_data
InChIKey,"CURLTUGMZLYLDI-UHFFFAOYSA-N"
composition,"1"
adsorption,"7.95"
line_id,"52"
pressure,"11.6808"
total_adsorption,""
species_data
InChIKey,"CURLTUGMZLYLDI-UHFFFAOYSA-N"
composition,"1"
adsorption,"7.98"
line_id,"53"
pressure,"13.2426"
total_adsorption,""
species_data
InChIKey,"CURLTUGMZLYLDI-UHFFFAOYSA-N"
composition,"1"
adsorption,"7.98"
line_id,"54"
pressure,"16.0971"
total_adsorption,""
species_data
InChIKey,"CURLTUGMZLYLDI-UHFFFAOYSA-N"
composition,"1"
adsorption,"8.01"
line_id,"55"
pressure,"19.8417"
total_adsorption,""
species_data
InChIKey,"CURLTUGMZLYLDI-UHFFFAOYSA-N"
composition,"1"
adsorption,"8.025"

line,"pressure","composition (CURLTUGMZLYLDI-UHFFFAOYSA-N)","adsorption (CURLTUGMZLYLDI-UHFFFAOYSA-N)","total_adsorption"
1,"3.2E-5","1","0.135",""
2,"5.2E-5","1","0.21",""
3,"7.2E-5","1","0.285",""
4,"8.8E-5","1","0.33",""
5,"0.000212","1","0.6",""
6,"0.000402","1","0.855",""
7,"0.000595","1","1.005",""
8,"0.000808","1","1.17",""
9,"0.00101","1","1.245",""
10,"0.003081","1","1.845",""
11,"0.004882","1","2.175",""
12,"0.006918","1","2.46",""
13,"0.009016","1","2.655",""
14,"0.01008","1","2.76",""
15,"0.019684","1","3.45",""
16,"0.029493","1","3.825",""
17,"0.040081","1","4.185",""
18,"0.049405","1","4.425",""
19,"0.059223","1","4.62",""
20,"0.06904","1","4.815",""
21,"0.080484","1","4.95",""
22,"0.087507","1","5.04",""
23,"0.099206","1","5.16",""
24,"0.110913","1","5.31",""
25,"0.122284","1","5.43",""
26,"0.144555","1","5.55",""
27,"0.166184","1","5.655",""
28,"0.188402","1","5.775",""
29,"0.199209","1","5.82",""
30,"0.219632","1","5.91",""
31,"0.245549","1","6.015",""
32,"0.266975","1","6.045",""
33,"0.298479","1","6.12",""
34,"0.3337","1","6.24",""
35,"0.394476","1","6.33",""
36,"0.428897","1","6.39",""
37,"0.521348","1","6.57",""
38,"0.591053","1","6.645",""
39,"0.651649","1","6.69",""
40,"0.749148","1","6.765",""
41,"0.849309","1","6.855",""
42,"0.962862","1","6.945",""
43,"1.44268","1","7.275",""
44,"1.93345","1","7.395",""
45,"2.41667","1","7.485",""
46,"3.37712","1","7.665",""
47,"3.8824","1","7.68",""
48,"4.85273","1","7.74",""
49,"6.87654","1","7.815",""
50,"8.5952","1","7.92",""
51,"10.3033","1","7.95",""
52,"11.6808","1","7.98",""
53,"13.2426","1","7.98",""
54,"16.0971","1","8.01",""
55,"19.8417","1","8.025",""

File: Zeolite-CO2 Data/Data/10.1007s10450-020-00206-7.Isotherm6.csv

filename,"10.1007s10450-020-00206-7.Isotherm6"
DOI,"10.1007/s10450-020-00206-7"
articleSource,"Figure 3a"
date,"2025-04-07"
digitizer,"Daniel W. Siderius"
adsorbent
hashkey,"NIST-MATDB-035dc75dddd00241bd76627f78cbef2d"
name,"Zeolite 5A"
adsorbates
InChIKey,"CURLTUGMZLYLDI-UHFFFAOYSA-N"
name,"Carbon Dioxide"
category,"exp"
temperature,"283"
tabular_data,"0"
isotherm_type,"excess"
adsorptionUnits,"mmol/g"
pressureUnits,"bar"
compositionType,"molefraction"
concentrationUnits,""
isotherm_data
line_id,"1"
pressure,"2.9E-5"
total_adsorption,""
species_data
InChIKey,"CURLTUGMZLYLDI-UHFFFAOYSA-N"
composition,"1"
adsorption,"0.050631"
line_id,"2"
pressure,"4.9E-5"
total_adsorption,""
species_data
InChIKey,"CURLTUGMZLYLDI-UHFFFAOYSA-N"
composition,"1"
adsorption,"0.094977"
line_id,"3"
pressure,"7.6E-5"
total_adsorption,""
species_data
InChIKey,"CURLTUGMZLYLDI-UHFFFAOYSA-N"
composition,"1"
adsorption,"0.121584"
line_id,"4"
pressure,"9.5E-5"
total_adsorption,""
species_data
InChIKey,"CURLTUGMZLYLDI-UHFFFAOYSA-N"
composition,"1"
adsorption,"0.15706"
line_id,"5"
pressure,"0.000207"
total_adsorption,""
species_data
InChIKey,"CURLTUGMZLYLDI-UHFFFAOYSA-N"
composition,"1"
adsorption,"0.263488"
line_id,"6"
pressure,"0.000442"
total_adsorption,""
species_data
InChIKey,"CURLTUGMZLYLDI-UHFFFAOYSA-N"
composition,"1"
adsorption,"0.431999"
line_id,"7"
pressure,"0.000634"
total_adsorption,""
species_data
InChIKey,"CURLTUGMZLYLDI-UHFFFAOYSA-N"
composition,"1"
adsorption,"0.547297"
line_id,"8"
pressure,"0.000827"
total_adsorption,""
species_data
InChIKey,"CURLTUGMZLYLDI-UHFFFAOYSA-N"
composition,"1"
adsorption,"0.653725"
line_id,"9"
pressure,"0.00102"
total_adsorption,""
species_data
InChIKey,"CURLTUGMZLYLDI-UHFFFAOYSA-N"
composition,"1"
adsorption,"0.751284"
line_id,"10"
pressure,"0.003095"
total_adsorption,""
species_data
InChIKey,"CURLTUGMZLYLDI-UHFFFAOYSA-N"
composition,"1"
adsorption,"1.53176"
line_id,"11"
pressure,"0.005167"
total_adsorption,""
species_data
InChIKey,"CURLTUGMZLYLDI-UHFFFAOYSA-N"
composition,"1"
adsorption,"2.07277"
line_id,"12"
pressure,"0.007272"
total_adsorption,""
species_data
InChIKey,"CURLTUGMZLYLDI-UHFFFAOYSA-N"
composition,"1"
adsorption,"2.47187"
line_id,"13"
pressure,"0.009219"
total_adsorption,""
species_data
InChIKey,"CURLTUGMZLYLDI-UHFFFAOYSA-N"
composition,"1"
adsorption,"2.72908"
line_id,"14"
pressure,"0.010331"
total_adsorption,""
species_data
InChIKey,"CURLTUGMZLYLDI-UHFFFAOYSA-N"
composition,"1"
adsorption,"2.87098"
line_id,"15"
pressure,"0.020655"
total_adsorption,""
species_data
InChIKey,"CURLTUGMZLYLDI-UHFFFAOYSA-N"
composition,"1"
adsorption,"3.51842"
line_id,"16"
pressure,"0.03048"
total_adsorption,""
species_data
InChIKey,"CURLTUGMZLYLDI-UHFFFAOYSA-N"
composition,"1"
adsorption,"3.85544"
line_id,"17"
pressure,"0.039383"
total_adsorption,""
species_data
InChIKey,"CURLTUGMZLYLDI-UHFFFAOYSA-N"
composition,"1"
adsorption,"4.03282"
line_id,"18"
pressure,"0.050886"
total_adsorption,""
species_data
InChIKey,"CURLTUGMZLYLDI-UHFFFAOYSA-N"
composition,"1"
adsorption,"4.19246"
line_id,"19"
pressure,"0.062109"
total_adsorption,""
species_data
InChIKey,"CURLTUGMZLYLDI-UHFFFAOYSA-N"
composition,"1"
adsorption,"4.29002"
line_id,"20"
pressure,"0.071612"
total_adsorption,""
species_data
InChIKey,"CURLTUGMZLYLDI-UHFFFAOYSA-N"
composition,"1"
adsorption,"4.38758"
line_id,"21"
pressure,"0.082568"
total_adsorption,""
species_data
InChIKey,"CURLTUGMZLYLDI-UHFFFAOYSA-N"
composition,"1"
adsorption,"4.4408"
line_id,"22"
pressure,"0.092528"
total_adsorption,""
species_data
InChIKey,"CURLTUGMZLYLDI-UHFFFAOYSA-N"
composition,"1"
adsorption,"4.49401"
line_id,"23"
pressure,"0.104678"
total_adsorption,""
species_data
InChIKey,"CURLTUGMZLYLDI-UHFFFAOYSA-N"
composition,"1"
adsorption,"4.5561"
line_id,"24"
pressure,"0.120694"
total_adsorption,""
species_data
InChIKey,"CURLTUGMZLYLDI-UHFFFAOYSA-N"
composition,"1"
adsorption,"4.60044"
line_id,"25"
pressure,"0.137845"
total_adsorption,""
species_data
InChIKey,"CURLTUGMZLYLDI-UHFFFAOYSA-N"
composition,"1"
adsorption,"4.67139"
line_id,"26"
pressure,"0.154473"
total_adsorption,""
species_data
InChIKey,"CURLTUGMZLYLDI-UHFFFAOYSA-N"
composition,"1"
adsorption,"4.72461"
line_id,"27"
pressure,"0.176424"
total_adsorption,""
species_data
InChIKey,"CURLTUGMZLYLDI-UHFFFAOYSA-N"
composition,"1"
adsorption,"4.76008"
line_id,"28"
pressure,"0.197706"
total_adsorption,""
species_data
InChIKey,"CURLTUGMZLYLDI-UHFFFAOYSA-N"
composition,"1"
adsorption,"4.80443"
line_id,"29"
pressure,"0.234537"
total_adsorption,""
species_data
InChIKey,"CURLTUGMZLYLDI-UHFFFAOYSA-N"
composition,"1"
adsorption,"4.86651"
line_id,"30"
pressure,"0.27042"
total_adsorption,""
species_data
InChIKey,"CURLTUGMZLYLDI-UHFFFAOYSA-N"
composition,"1"
adsorption,"4.91086"
line_id,"31"
pressure,"0.308848"
total_adsorption,""
species_data
InChIKey,"CURLTUGMZLYLDI-UHFFFAOYSA-N"
composition,"1"
adsorption,"4.96407"
line_id,"32"
pressure,"0.369879"
total_adsorption,""
species_data
InChIKey,"CURLTUGMZLYLDI-UHFFFAOYSA-N"
composition,"1"
adsorption,"5.02615"
line_id,"33"
pressure,"0.42244"
total_adsorption,""
species_data
InChIKey,"CURLTUGMZLYLDI-UHFFFAOYSA-N"
composition,"1"
adsorption,"5.0705"
line_id,"34"
pressure,"0.48247"
total_adsorption,""
species_data
InChIKey,"CURLTUGMZLYLDI-UHFFFAOYSA-N"
composition,"1"
adsorption,"5.11484"
line_id,"35"
pressure,"0.572352"
total_adsorption,""
species_data
InChIKey,"CURLTUGMZLYLDI-UHFFFAOYSA-N"
composition,"1"
adsorption,"5.17693"
line_id,"36"
pressure,"0.666212"
total_adsorption,""
species_data
InChIKey,"CURLTUGMZLYLDI-UHFFFAOYSA-N"
composition,"1"
adsorption,"5.23901"
line_id,"37"
pressure,"0.775464"
total_adsorption,""
species_data
InChIKey,"CURLTUGMZLYLDI-UHFFFAOYSA-N"
composition,"1"
adsorption,"5.28336"
line_id,"38"
pressure,"0.877294"
total_adsorption,""
species_data
InChIKey,"CURLTUGMZLYLDI-UHFFFAOYSA-N"
composition,"1"
adsorption,"5.31883"
line_id,"39"
pressure,"1.04073"
total_adsorption,""
species_data
InChIKey,"CURLTUGMZLYLDI-UHFFFAOYSA-N"
composition,"1"
adsorption,"5.35431"
line_id,"40"
pressure,"1.53648"
total_adsorption,""
species_data
InChIKey,"CURLTUGMZLYLDI-UHFFFAOYSA-N"
composition,"1"
adsorption,"5.50351"
line_id,"41"
pressure,"2.0283"
total_adsorption,""
species_data
InChIKey,"CURLTUGMZLYLDI-UHFFFAOYSA-N"
composition,"1"
adsorption,"5.53595"
line_id,"42"
pressure,"2.49796"
total_adsorption,""
species_data
InChIKey,"CURLTUGMZLYLDI-UHFFFAOYSA-N"
composition,"1"
adsorption,"5.65489"
line_id,"43"
pressure,"3.006"
total_adsorption,""
species_data
InChIKey,"CURLTUGMZLYLDI-UHFFFAOYSA-N"
composition,"1"
adsorption,"5.68733"
line_id,"44"
pressure,"3.61736"
total_adsorption,""
species_data
InChIKey,"CURLTUGMZLYLDI-UHFFFAOYSA-N"
composition,"1"
adsorption,"5.77384"
line_id,"45"
pressure,"3.92255"
total_adsorption,""
species_data
InChIKey,"CURLTUGMZLYLDI-UHFFFAOYSA-N"
composition,"1"
adsorption,"5.75221"
line_id,"46"
pressure,"4.50683"
total_adsorption,""
species_data
InChIKey,"CURLTUGMZLYLDI-UHFFFAOYSA-N"
composition,"1"
adsorption,"5.8279"
line_id,"47"
pressure,"5.05968"
total_adsorption,""
species_data
InChIKey,"CURLTUGMZLYLDI-UHFFFAOYSA-N"
composition,"1"
adsorption,"5.81709"
line_id,"48"
pressure,"6.23128"
total_adsorption,""
species_data
InChIKey,"CURLTUGMZLYLDI-UHFFFAOYSA-N"
composition,"1"
adsorption,"5.9144"
line_id,"49"
pressure,"7.15945"
total_adsorption,""
species_data
InChIKey,"CURLTUGMZLYLDI-UHFFFAOYSA-N"
composition,"1"
adsorption,"5.92522"
line_id,"50"
pressure,"8.13124"
total_adsorption,""
species_data
InChIKey,"CURLTUGMZLYLDI-UHFFFAOYSA-N"
composition,"1"
adsorption,"5.97928"
line_id,"51"
pressure,"9.1287"
total_adsorption,""
species_data
InChIKey,"CURLTUGMZLYLDI-UHFFFAOYSA-N"
composition,"1"
adsorption,"5.99009"
line_id,"52"
pressure,"10.2485"
total_adsorption,""
species_data
InChIKey,"CURLTUGMZLYLDI-UHFFFAOYSA-N"
composition,"1"
adsorption,"6.02253"
line_id,"53"
pressure,"11.1132"
total_adsorption,""
species_data
InChIKey,"CURLTUGMZLYLDI-UHFFFAOYSA-N"
composition,"1"
adsorption,"6.05497"
line_id,"54"
pressure,"13.529"
total_adsorption,""
species_data
InChIKey,"CURLTUGMZLYLDI-UHFFFAOYSA-N"
composition,"1"
adsorption,"6.0766"

line,"pressure","composition (CURLTUGMZLYLDI-UHFFFAOYSA-N)","adsorption (CURLTUGMZLYLDI-UHFFFAOYSA-N)","total_adsorption"
1,"2.9E-5","1","0.050631",""
2,"4.9E-5","1","0.094977",""
3,"7.6E-5","1","0.121584",""
4,"9.5E-5","1","0.15706",""
5,"0.000207","1","0.263488",""
6,"0.000442","1","0.431999",""
7,"0.000634","1","0.547297",""
8,"0.000827","1","0.653725",""
9,"0.00102","1","0.751284",""
10,"0.003095","1","1.53176",""
11,"0.005167","1","2.07277",""
12,"0.007272","1","2.47187",""
13,"0.009219","1","2.72908",""
14,"0.010331","1","2.87098",""
15,"0.020655","1","3.51842",""
16,"0.03048","1","3.85544",""
17,"0.039383","1","4.03282",""
18,"0.050886","1","4.19246",""
19,"0.062109","1","4.29002",""
20,"0.071612","1","4.38758",""
21,"0.082568","1","4.4408",""
22,"0.092528","1","4.49401",""
23,"0.104678","1","4.5561",""
24,"0.120694","1","4.60044",""
25,"0.137845","1","4.67139",""
26,"0.154473","1","4.72461",""
27,"0.176424","1","4.76008",""
28,"0.197706","1","4.80443",""
29,"0.234537","1","4.86651",""
30,"0.27042","1","4.91086",""
31,"0.308848","1","4.96407",""
32,"0.369879","1","5.02615",""
33,"0.42244","1","5.0705",""
34,"0.48247","1","5.11484",""
35,"0.572352","1","5.17693",""
36,"0.666212","1","5.23901",""
37,"0.775464","1","5.28336",""
38,"0.877294","1","5.31883",""
39,"1.04073","1","5.35431",""
40,"1.53648","1","5.50351",""
41,"2.0283","1","5.53595",""
42,"2.49796","1","5.65489",""
43,"3.006","1","5.68733",""
44,"3.61736","1","5.77384",""
45,"3.92255","1","5.75221",""
46,"4.50683","1","5.8279",""
47,"5.05968","1","5.81709",""
48,"6.23128","1","5.9144",""
49,"7.15945","1","5.92522",""
50,"8.13124","1","5.97928",""
51,"9.1287","1","5.99009",""
52,"10.2485","1","6.02253",""
53,"11.1132","1","6.05497",""
54,"13.529","1","6.0766",""

File: Zeolite-CO2 Data/Data/10.1007s104500169793x.Isotherm1.csv

filename,"10.1007s104500169793x.Isotherm1"
DOI,"10.1007/s10450-016-9793-x"
articleSource,"Figure 3"
date,"2017-07-25"
digitizer,"Julia Chotoo"
adsorbent
hashkey,"NIST-MATDB-f07e8157d36c75cfb31dbcb14931b93e"
name,"Zeolite IFO"
adsorbates
InChIKey,"CURLTUGMZLYLDI-UHFFFAOYSA-N"
name,"Carbon Dioxide"
category,"mod"
temperature,"298"
tabular_data,"0"
isotherm_type,""
adsorptionUnits,"mmol/g"
pressureUnits,"bar"
compositionType,"molefraction"
concentrationUnits,""
isotherm_data
line_id,"1"
pressure,"0.1992"
total_adsorption,"0.0985"
species_data
InChIKey,"CURLTUGMZLYLDI-UHFFFAOYSA-N"
composition,"1"
adsorption,"0.0985"
line_id,"2"
pressure,"0.5976"
total_adsorption,"0.2831"
species_data
InChIKey,"CURLTUGMZLYLDI-UHFFFAOYSA-N"
composition,"1"
adsorption,"0.2831"
line_id,"3"
pressure,"1.001"
total_adsorption,"0.4769"
species_data
InChIKey,"CURLTUGMZLYLDI-UHFFFAOYSA-N"
composition,"1"
adsorption,"0.4769"
line_id,"4"
pressure,"2.0053"
total_adsorption,"0.9769"
species_data
InChIKey,"CURLTUGMZLYLDI-UHFFFAOYSA-N"
composition,"1"
adsorption,"0.9769"
line_id,"5"
pressure,"2.9997"
total_adsorption,"1.3754"
species_data
InChIKey,"CURLTUGMZLYLDI-UHFFFAOYSA-N"
composition,"1"
adsorption,"1.3754"
line_id,"6"
pressure,"4.0007"
total_adsorption,"1.7262"
species_data
InChIKey,"CURLTUGMZLYLDI-UHFFFAOYSA-N"
composition,"1"
adsorption,"1.7262"
line_id,"7"
pressure,"5"
total_adsorption,"1.9938"
species_data
InChIKey,"CURLTUGMZLYLDI-UHFFFAOYSA-N"
composition,"1"
adsorption,"1.9938"
line_id,"8"
pressure,"5.996"
total_adsorption,"2.1877"
species_data
InChIKey,"CURLTUGMZLYLDI-UHFFFAOYSA-N"
composition,"1"
adsorption,"2.1877"
line_id,"9"
pressure,"6.9887"
total_adsorption,"2.3754"
species_data
InChIKey,"CURLTUGMZLYLDI-UHFFFAOYSA-N"
composition,"1"
adsorption,"2.3754"
line_id,"10"
pressure,"7.998"
total_adsorption,"2.5446"
species_data
InChIKey,"CURLTUGMZLYLDI-UHFFFAOYSA-N"
composition,"1"
adsorption,"2.5446"
line_id,"11"
pressure,"8.9973"
total_adsorption,"2.6862"
species_data
InChIKey,"CURLTUGMZLYLDI-UHFFFAOYSA-N"
composition,"1"
adsorption,"2.6862"
line_id,"12"
pressure,"10"
total_adsorption,"2.7662"
species_data
InChIKey,"CURLTUGMZLYLDI-UHFFFAOYSA-N"
composition,"1"
adsorption,"2.7662"

line,"pressure","composition (CURLTUGMZLYLDI-UHFFFAOYSA-N)","adsorption (CURLTUGMZLYLDI-UHFFFAOYSA-N)","total_adsorption"
1,"0.1992","1","0.0985","0.0985"
2,"0.5976","1","0.2831","0.2831"
3,"1.001","1","0.4769","0.4769"
4,"2.0053","1","0.9769","0.9769"
5,"2.9997","1","1.3754","1.3754"
6,"4.0007","1","1.7262","1.7262"
7,"5","1","1.9938","1.9938"
8,"5.996","1","2.1877","2.1877"
9,"6.9887","1","2.3754","2.3754"
10,"7.998","1","2.5446","2.5446"
11,"8.9973","1","2.6862","2.6862"
12,"10","1","2.7662","2.7662"

File: Zeolite-CO2 Data/Data/10.1007s104500169821x.Isotherm35.csv

filename,"10.1007s104500169821x.Isotherm35"
DOI,"10.1007/s10450-016-9821-x"
articleSource,"Figure 2"
date,"2021-08-02"
digitizer,"Rodrigo Aguilar"
adsorbent
hashkey,"NIST-MATDB-4f5fa4f7e08d36a88816f0922f489ad8"
name,"Zeolite Köstrolith NaMSXK"
adsorbates
InChIKey,"CURLTUGMZLYLDI-UHFFFAOYSA-N"
name,"Carbon Dioxide"
category,"exp"
temperature,"293"
tabular_data,"0"
isotherm_type,""
adsorptionUnits,"mmol/g"
pressureUnits,"bar"
compositionType,"molefraction"
concentrationUnits,""
isotherm_data
line_id,"1"
pressure,"0"
total_adsorption,""
species_data
InChIKey,"CURLTUGMZLYLDI-UHFFFAOYSA-N"
composition,"1"
adsorption,"0.576659"
line_id,"2"
pressure,"0"
total_adsorption,""
species_data
InChIKey,"CURLTUGMZLYLDI-UHFFFAOYSA-N"
composition,"1"
adsorption,"1.11213"
line_id,"3"
pressure,"0.031949"
total_adsorption,""
species_data
InChIKey,"CURLTUGMZLYLDI-UHFFFAOYSA-N"
composition,"1"
adsorption,"1.24943"
line_id,"4"
pressure,"0.063898"
total_adsorption,""
species_data
InChIKey,"CURLTUGMZLYLDI-UHFFFAOYSA-N"
composition,"1"
adsorption,"1.373"
line_id,"5"
pressure,"0.063898"
total_adsorption,""
species_data
InChIKey,"CURLTUGMZLYLDI-UHFFFAOYSA-N"
composition,"1"
adsorption,"1.52403"
line_id,"6"
pressure,"0.063898"
total_adsorption,""
species_data
InChIKey,"CURLTUGMZLYLDI-UHFFFAOYSA-N"
composition,"1"
adsorption,"1.62014"
line_id,"7"
pressure,"0.063898"
total_adsorption,""
species_data
InChIKey,"CURLTUGMZLYLDI-UHFFFAOYSA-N"
composition,"1"
adsorption,"1.94966"
line_id,"8"
pressure,"0.031949"
total_adsorption,""
species_data
InChIKey,"CURLTUGMZLYLDI-UHFFFAOYSA-N"
composition,"1"
adsorption,"2.10069"
line_id,"9"
pressure,"0.063898"
total_adsorption,""
species_data
InChIKey,"CURLTUGMZLYLDI-UHFFFAOYSA-N"
composition,"1"
adsorption,"2.26545"
line_id,"10"
pressure,"0.063898"
total_adsorption,""
species_data
InChIKey,"CURLTUGMZLYLDI-UHFFFAOYSA-N"
composition,"1"
adsorption,"2.37529"
line_id,"11"
pressure,"0.063898"
total_adsorption,""
species_data
InChIKey,"CURLTUGMZLYLDI-UHFFFAOYSA-N"
composition,"1"
adsorption,"2.4714"
line_id,"12"
pressure,"0.063898"
total_adsorption,""
species_data
InChIKey,"CURLTUGMZLYLDI-UHFFFAOYSA-N"
composition,"1"
adsorption,"2.54005"
line_id,"13"
pressure,"0.095847"
total_adsorption,""
species_data
InChIKey,"CURLTUGMZLYLDI-UHFFFAOYSA-N"
composition,"1"
adsorption,"2.64989"
line_id,"14"
pressure,"0.063898"
total_adsorption,""
species_data
InChIKey,"CURLTUGMZLYLDI-UHFFFAOYSA-N"
composition,"1"
adsorption,"2.73226"
line_id,"15"
pressure,"0.063898"
total_adsorption,""
species_data
InChIKey,"CURLTUGMZLYLDI-UHFFFAOYSA-N"
composition,"1"
adsorption,"2.80092"
line_id,"16"
pressure,"0.127796"
total_adsorption,""
species_data
InChIKey,"CURLTUGMZLYLDI-UHFFFAOYSA-N"
composition,"1"
adsorption,"3.2952"
line_id,"17"
pressure,"0.28754"
total_adsorption,""
species_data
InChIKey,"CURLTUGMZLYLDI-UHFFFAOYSA-N"
composition,"1"
adsorption,"3.65217"
line_id,"18"
pressure,"0.319489"
total_adsorption,""
species_data
InChIKey,"CURLTUGMZLYLDI-UHFFFAOYSA-N"
composition,"1"
adsorption,"3.73455"
line_id,"19"
pressure,"0.415335"
total_adsorption,""
species_data
InChIKey,"CURLTUGMZLYLDI-UHFFFAOYSA-N"
composition,"1"
adsorption,"3.84439"
line_id,"20"
pressure,"0.511182"
total_adsorption,""
species_data
InChIKey,"CURLTUGMZLYLDI-UHFFFAOYSA-N"
composition,"1"
adsorption,"3.91304"
line_id,"21"
pressure,"0.638978"
total_adsorption,""
species_data
InChIKey,"CURLTUGMZLYLDI-UHFFFAOYSA-N"
composition,"1"
adsorption,"4.00915"
line_id,"22"
pressure,"0.734824"
total_adsorption,""
species_data
InChIKey,"CURLTUGMZLYLDI-UHFFFAOYSA-N"
composition,"1"
adsorption,"4.0778"
line_id,"23"
pressure,"0.830671"
total_adsorption,""
species_data
InChIKey,"CURLTUGMZLYLDI-UHFFFAOYSA-N"
composition,"1"
adsorption,"4.13272"
line_id,"24"
pressure,"0.926518"
total_adsorption,""
species_data
InChIKey,"CURLTUGMZLYLDI-UHFFFAOYSA-N"
composition,"1"
adsorption,"4.20137"
line_id,"25"
pressure,"1.91693"
total_adsorption,""
species_data
InChIKey,"CURLTUGMZLYLDI-UHFFFAOYSA-N"
composition,"1"
adsorption,"4.46224"
line_id,"26"
pressure,"2.9393"
total_adsorption,""
species_data
InChIKey,"CURLTUGMZLYLDI-UHFFFAOYSA-N"
composition,"1"
adsorption,"4.627"
line_id,"27"
pressure,"3.89776"
total_adsorption,""
species_data
InChIKey,"CURLTUGMZLYLDI-UHFFFAOYSA-N"
composition,"1"
adsorption,"4.70938"
line_id,"28"
pressure,"4.92013"
total_adsorption,""
species_data
InChIKey,"CURLTUGMZLYLDI-UHFFFAOYSA-N"
composition,"1"
adsorption,"4.81922"
line_id,"29"
pressure,"5.84664"
total_adsorption,""
species_data
InChIKey,"CURLTUGMZLYLDI-UHFFFAOYSA-N"
composition,"1"
adsorption,"4.87414"
line_id,"30"
pressure,"6.96486"
total_adsorption,""
species_data
InChIKey,"CURLTUGMZLYLDI-UHFFFAOYSA-N"
composition,"1"
adsorption,"4.92906"
line_id,"31"
pressure,"7.95527"
total_adsorption,""
species_data
InChIKey,"CURLTUGMZLYLDI-UHFFFAOYSA-N"
composition,"1"
adsorption,"4.95652"
line_id,"32"
pressure,"8.84984"
total_adsorption,""
species_data
InChIKey,"CURLTUGMZLYLDI-UHFFFAOYSA-N"
composition,"1"
adsorption,"4.99771"
line_id,"33"
pressure,"9.8722"
total_adsorption,""
species_data
InChIKey,"CURLTUGMZLYLDI-UHFFFAOYSA-N"
composition,"1"
adsorption,"5.0389"
line_id,"34"
pressure,"11.7891"
total_adsorption,""
species_data
InChIKey,"CURLTUGMZLYLDI-UHFFFAOYSA-N"
composition,"1"
adsorption,"5.08009"
line_id,"35"
pressure,"13.8339"
total_adsorption,""
species_data
InChIKey,"CURLTUGMZLYLDI-UHFFFAOYSA-N"
composition,"1"
adsorption,"5.13501"
line_id,"36"
pressure,"15.8466"
total_adsorption,""
species_data
InChIKey,"CURLTUGMZLYLDI-UHFFFAOYSA-N"
composition,"1"
adsorption,"5.16247"
line_id,"37"
pressure,"17.7636"
total_adsorption,""
species_data
InChIKey,"CURLTUGMZLYLDI-UHFFFAOYSA-N"
composition,"1"
adsorption,"5.1762"
line_id,"38"
pressure,"19.8083"
total_adsorption,""
species_data
InChIKey,"CURLTUGMZLYLDI-UHFFFAOYSA-N"
composition,"1"
adsorption,"5.21739"

line,"pressure","composition (CURLTUGMZLYLDI-UHFFFAOYSA-N)","adsorption (CURLTUGMZLYLDI-UHFFFAOYSA-N)","total_adsorption"
1,"0","1","0.576659",""
2,"0","1","1.11213",""
3,"0.031949","1","1.24943",""
4,"0.063898","1","1.373",""
5,"0.063898","1","1.52403",""
6,"0.063898","1","1.62014",""
7,"0.063898","1","1.94966",""
8,"0.031949","1","2.10069",""
9,"0.063898","1","2.26545",""
10,"0.063898","1","2.37529",""
11,"0.063898","1","2.4714",""
12,"0.063898","1","2.54005",""
13,"0.095847","1","2.64989",""
14,"0.063898","1","2.73226",""
15,"0.063898","1","2.80092",""
16,"0.127796","1","3.2952",""
17,"0.28754","1","3.65217",""
18,"0.319489","1","3.73455",""
19,"0.415335","1","3.84439",""
20,"0.511182","1","3.91304",""
21,"0.638978","1","4.00915",""
22,"0.734824","1","4.0778",""
23,"0.830671","1","4.13272",""
24,"0.926518","1","4.20137",""
25,"1.91693","1","4.46224",""
26,"2.9393","1","4.627",""
27,"3.89776","1","4.70938",""
28,"4.92013","1","4.81922",""
29,"5.84664","1","4.87414",""
30,"6.96486","1","4.92906",""
31,"7.95527","1","4.95652",""
32,"8.84984","1","4.99771",""
33,"9.8722","1","5.0389",""
34,"11.7891","1","5.08009",""
35,"13.8339","1","5.13501",""
36,"15.8466","1","5.16247",""
37,"17.7636","1","5.1762",""
38,"19.8083","1","5.21739",""

File: Zeolite-CO2 Data/Data/10.1007s1045001698416.Isotherm4.csv

filename,"10.1007s1045001698416.Isotherm4"
DOI,"10.1007/s10450-016-9841-6"
articleSource,"Table 6"
date,"2022-07-12"
digitizer,"Eliana Mannes"
adsorbent
hashkey,"NIST-MATDB-081a0818678716f502aee0b58ac1b30a"
name,"Zeolite 4A"
adsorbates
InChIKey,"CURLTUGMZLYLDI-UHFFFAOYSA-N"
name,"Carbon Dioxide"
category,"exp"
temperature,"298"
tabular_data,"1"
isotherm_type,"absolute"
adsorptionUnits,"mmol/g"
pressureUnits,"bar"
compositionType,"molefraction"
concentrationUnits,""
isotherm_data
line_id,"1"
pressure,"0"
total_adsorption,""
species_data
InChIKey,"CURLTUGMZLYLDI-UHFFFAOYSA-N"
composition,"1"
adsorption,"0"
line_id,"2"
pressure,"0.1819"
total_adsorption,""
species_data
InChIKey,"CURLTUGMZLYLDI-UHFFFAOYSA-N"
composition,"1"
adsorption,"3.557"
line_id,"3"
pressure,"0.3016"
total_adsorption,""
species_data
InChIKey,"CURLTUGMZLYLDI-UHFFFAOYSA-N"
composition,"1"
adsorption,"3.7558"
line_id,"4"
pressure,"0.4437"
total_adsorption,""
species_data
InChIKey,"CURLTUGMZLYLDI-UHFFFAOYSA-N"
composition,"1"
adsorption,"3.9114"
line_id,"5"
pressure,"0.5944"
total_adsorption,""
species_data
InChIKey,"CURLTUGMZLYLDI-UHFFFAOYSA-N"
composition,"1"
adsorption,"4.0403"
line_id,"6"
pressure,"0.7542"
total_adsorption,""
species_data
InChIKey,"CURLTUGMZLYLDI-UHFFFAOYSA-N"
composition,"1"
adsorption,"4.1418"
line_id,"7"
pressure,"0.9175"
total_adsorption,""
species_data
InChIKey,"CURLTUGMZLYLDI-UHFFFAOYSA-N"
composition,"1"
adsorption,"4.2232"
line_id,"8"
pressure,"1.0784"
total_adsorption,""
species_data
InChIKey,"CURLTUGMZLYLDI-UHFFFAOYSA-N"
composition,"1"
adsorption,"4.2917"
line_id,"9"
pressure,"1.2323"
total_adsorption,""
species_data
InChIKey,"CURLTUGMZLYLDI-UHFFFAOYSA-N"
composition,"1"
adsorption,"4.3534"
line_id,"10"
pressure,"1.3904"
total_adsorption,""
species_data
InChIKey,"CURLTUGMZLYLDI-UHFFFAOYSA-N"
composition,"1"
adsorption,"4.3958"
line_id,"11"
pressure,"1.5274"
total_adsorption,""
species_data
InChIKey,"CURLTUGMZLYLDI-UHFFFAOYSA-N"
composition,"1"
adsorption,"4.4497"
line_id,"12"
pressure,"1.6705"
total_adsorption,""
species_data
InChIKey,"CURLTUGMZLYLDI-UHFFFAOYSA-N"
composition,"1"
adsorption,"4.4835"
line_id,"13"
pressure,"1.8045"
total_adsorption,""
species_data
InChIKey,"CURLTUGMZLYLDI-UHFFFAOYSA-N"
composition,"1"
adsorption,"4.5157"
line_id,"14"
pressure,"1.9277"
total_adsorption,""
species_data
InChIKey,"CURLTUGMZLYLDI-UHFFFAOYSA-N"
composition,"1"
adsorption,"4.5493"
line_id,"15"
pressure,"2.0492"
total_adsorption,""
species_data
InChIKey,"CURLTUGMZLYLDI-UHFFFAOYSA-N"
composition,"1"
adsorption,"4.574"
line_id,"16"
pressure,"2.1568"
total_adsorption,""
species_data
InChIKey,"CURLTUGMZLYLDI-UHFFFAOYSA-N"
composition,"1"
adsorption,"4.6051"
line_id,"17"
pressure,"2.2594"
total_adsorption,""
species_data
InChIKey,"CURLTUGMZLYLDI-UHFFFAOYSA-N"
composition,"1"
adsorption,"4.6329"
line_id,"18"
pressure,"2.3608"
total_adsorption,""
species_data
InChIKey,"CURLTUGMZLYLDI-UHFFFAOYSA-N"
composition,"1"
adsorption,"4.6529"
line_id,"19"
pressure,"2.4624"
total_adsorption,""
species_data
InChIKey,"CURLTUGMZLYLDI-UHFFFAOYSA-N"
composition,"1"
adsorption,"4.6638"
line_id,"20"
pressure,"2.5424"
total_adsorption,""
species_data
InChIKey,"CURLTUGMZLYLDI-UHFFFAOYSA-N"
composition,"1"
adsorption,"4.6928"
line_id,"21"
pressure,"2.6375"
total_adsorption,""
species_data
InChIKey,"CURLTUGMZLYLDI-UHFFFAOYSA-N"
composition,"1"
adsorption,"4.6962"
line_id,"22"
pressure,"2.7159"
total_adsorption,""
species_data
InChIKey,"CURLTUGMZLYLDI-UHFFFAOYSA-N"
composition,"1"
adsorption,"4.7121"
line_id,"23"
pressure,"2.7893"
total_adsorption,""
species_data
InChIKey,"CURLTUGMZLYLDI-UHFFFAOYSA-N"
composition,"1"
adsorption,"4.7276"
line_id,"24"
pressure,"2.8562"
total_adsorption,""
species_data
InChIKey,"CURLTUGMZLYLDI-UHFFFAOYSA-N"
composition,"1"
adsorption,"4.7445"
line_id,"25"
pressure,"2.928"
total_adsorption,""
species_data
InChIKey,"CURLTUGMZLYLDI-UHFFFAOYSA-N"
composition,"1"
adsorption,"4.7497"
line_id,"26"
pressure,"2.9859"
total_adsorption,""
species_data
InChIKey,"CURLTUGMZLYLDI-UHFFFAOYSA-N"
composition,"1"
adsorption,"4.766"
line_id,"27"
pressure,"3.0462"
total_adsorption,""
species_data
InChIKey,"CURLTUGMZLYLDI-UHFFFAOYSA-N"
composition,"1"
adsorption,"4.7743"
line_id,"28"
pressure,"3.0986"
total_adsorption,""
species_data
InChIKey,"CURLTUGMZLYLDI-UHFFFAOYSA-N"
composition,"1"
adsorption,"4.7872"
line_id,"29"
pressure,"3.1572"
total_adsorption,""
species_data
InChIKey,"CURLTUGMZLYLDI-UHFFFAOYSA-N"
composition,"1"
adsorption,"4.788"
line_id,"30"
pressure,"3.2063"
total_adsorption,""
species_data
InChIKey,"CURLTUGMZLYLDI-UHFFFAOYSA-N"
composition,"1"
adsorption,"4.7957"
line_id,"31"
pressure,"3.2476"
total_adsorption,""
species_data
InChIKey,"CURLTUGMZLYLDI-UHFFFAOYSA-N"
composition,"1"
adsorption,"4.8089"
line_id,"32"
pressure,"3.2901"
total_adsorption,""
species_data
InChIKey,"CURLTUGMZLYLDI-UHFFFAOYSA-N"
composition,"1"
adsorption,"4.8189"
line_id,"33"
pressure,"3.7444"
total_adsorption,""
species_data
InChIKey,"CURLTUGMZLYLDI-UHFFFAOYSA-N"
composition,"1"
adsorption,"4.8702"
line_id,"34"
pressure,"4.1701"
total_adsorption,""
species_data
InChIKey,"CURLTUGMZLYLDI-UHFFFAOYSA-N"
composition,"1"
adsorption,"4.9164"
line_id,"35"
pressure,"4.5704"
total_adsorption,""
species_data
InChIKey,"CURLTUGMZLYLDI-UHFFFAOYSA-N"
composition,"1"
adsorption,"4.9567"
line_id,"36"
pressure,"4.9467"
total_adsorption,""
species_data
InChIKey,"CURLTUGMZLYLDI-UHFFFAOYSA-N"
composition,"1"
adsorption,"4.9919"
line_id,"37"
pressure,"5.3203"
total_adsorption,""
species_data
InChIKey,"CURLTUGMZLYLDI-UHFFFAOYSA-N"
composition,"1"
adsorption,"4.9973"
line_id,"38"
pressure,"5.6522"
total_adsorption,""
species_data
InChIKey,"CURLTUGMZLYLDI-UHFFFAOYSA-N"
composition,"1"
adsorption,"5.0234"
line_id,"39"
pressure,"5.9633"
total_adsorption,""
species_data
InChIKey,"CURLTUGMZLYLDI-UHFFFAOYSA-N"
composition,"1"
adsorption,"5.0466"
line_id,"40"
pressure,"6.2597"
total_adsorption,""
species_data
InChIKey,"CURLTUGMZLYLDI-UHFFFAOYSA-N"
composition,"1"
adsorption,"5.0612"
line_id,"41"
pressure,"6.529"
total_adsorption,""
species_data
InChIKey,"CURLTUGMZLYLDI-UHFFFAOYSA-N"
composition,"1"
adsorption,"5.0844"
line_id,"42"
pressure,"6.7882"
total_adsorption,""
species_data
InChIKey,"CURLTUGMZLYLDI-UHFFFAOYSA-N"
composition,"1"
adsorption,"5.0971"
line_id,"43"
pressure,"7.0255"
total_adsorption,""
species_data
InChIKey,"CURLTUGMZLYLDI-UHFFFAOYSA-N"
composition,"1"
adsorption,"5.1152"
line_id,"44"
pressure,"7.2595"
total_adsorption,""
species_data
InChIKey,"CURLTUGMZLYLDI-UHFFFAOYSA-N"
composition,"1"
adsorption,"5.1168"
line_id,"45"
pressure,"7.4651"
total_adsorption,""
species_data
InChIKey,"CURLTUGMZLYLDI-UHFFFAOYSA-N"
composition,"1"
adsorption,"5.1349"
line_id,"46"
pressure,"7.6653"
total_adsorption,""
species_data
InChIKey,"CURLTUGMZLYLDI-UHFFFAOYSA-N"
composition,"1"
adsorption,"5.1419"
line_id,"47"
pressure,"7.8456"
total_adsorption,""
species_data
InChIKey,"CURLTUGMZLYLDI-UHFFFAOYSA-N"
composition,"1"
adsorption,"5.1571"
line_id,"48"
pressure,"8.0186"
total_adsorption,""
species_data
InChIKey,"CURLTUGMZLYLDI-UHFFFAOYSA-N"
composition,"1"
adsorption,"5.1663"
line_id,"49"
pressure,"8.18"
total_adsorption,""
species_data
InChIKey,"CURLTUGMZLYLDI-UHFFFAOYSA-N"
composition,"1"
adsorption,"5.1752"
line_id,"50"
pressure,"8.3309"
total_adsorption,""
species_data
InChIKey,"CURLTUGMZLYLDI-UHFFFAOYSA-N"
composition,"1"
adsorption,"5.184"
line_id,"51"
pressure,"8.4718"
total_adsorption,""
species_data
InChIKey,"CURLTUGMZLYLDI-UHFFFAOYSA-N"
composition,"1"
adsorption,"5.1924"
line_id,"52"
pressure,"8.6033"
total_adsorption,""
species_data
InChIKey,"CURLTUGMZLYLDI-UHFFFAOYSA-N"
composition,"1"
adsorption,"5.2008"
line_id,"53"
pressure,"8.7352"
total_adsorption,""
species_data
InChIKey,"CURLTUGMZLYLDI-UHFFFAOYSA-N"
composition,"1"
adsorption,"5.1972"
line_id,"54"
pressure,"8.8429"
total_adsorption,""
species_data
InChIKey,"CURLTUGMZLYLDI-UHFFFAOYSA-N"
composition,"1"
adsorption,"5.2143"
line_id,"55"
pressure,"8.9551"
total_adsorption,""
species_data
InChIKey,"CURLTUGMZLYLDI-UHFFFAOYSA-N"
composition,"1"
adsorption,"5.2155"
line_id,"56"
pressure,"9.0605"
total_adsorption,""
species_data
InChIKey,"CURLTUGMZLYLDI-UHFFFAOYSA-N"
composition,"1"
adsorption,"5.216"
line_id,"57"
pressure,"9.1531"
total_adsorption,""
species_data
InChIKey,"CURLTUGMZLYLDI-UHFFFAOYSA-N"
composition,"1"
adsorption,"5.2241"
line_id,"58"
pressure,"9.2476"
total_adsorption,""
species_data
InChIKey,"CURLTUGMZLYLDI-UHFFFAOYSA-N"
composition,"1"
adsorption,"5.2221"
line_id,"59"
pressure,"9.3249"
total_adsorption,""
species_data
InChIKey,"CURLTUGMZLYLDI-UHFFFAOYSA-N"
composition,"1"
adsorption,"5.2344"
line_id,"60"
pressure,"9.4092"
total_adsorption,""
species_data
InChIKey,"CURLTUGMZLYLDI-UHFFFAOYSA-N"
composition,"1"
adsorption,"5.2303"
line_id,"61"
pressure,"9.4819"
total_adsorption,""
species_data
InChIKey,"CURLTUGMZLYLDI-UHFFFAOYSA-N"
composition,"1"
adsorption,"5.2345"
line_id,"62"
pressure,"9.5446"
total_adsorption,""
species_data
InChIKey,"CURLTUGMZLYLDI-UHFFFAOYSA-N"
composition,"1"
adsorption,"5.2458"
line_id,"63"
pressure,"9.6095"
total_adsorption,""
species_data
InChIKey,"CURLTUGMZLYLDI-UHFFFAOYSA-N"
composition,"1"
adsorption,"5.2485"
line_id,"64"
pressure,"9.6749"
total_adsorption,""
species_data
InChIKey,"CURLTUGMZLYLDI-UHFFFAOYSA-N"
composition,"1"
adsorption,"5.2449"
line_id,"65"
pressure,"9.7282"
total_adsorption,""
species_data
InChIKey,"CURLTUGMZLYLDI-UHFFFAOYSA-N"
composition,"1"
adsorption,"5.2518"
line_id,"66"
pressure,"9.7758"
total_adsorption,""
species_data
InChIKey,"CURLTUGMZLYLDI-UHFFFAOYSA-N"
composition,"1"
adsorption,"5.2617"
line_id,"67"
pressure,"9.8282"
total_adsorption,""
species_data
InChIKey,"CURLTUGMZLYLDI-UHFFFAOYSA-N"
composition,"1"
adsorption,"5.2609"
line_id,"68"
pressure,"9.878"
total_adsorption,""
species_data
InChIKey,"CURLTUGMZLYLDI-UHFFFAOYSA-N"
composition,"1"
adsorption,"5.2589"
line_id,"69"
pressure,"9.9189"
total_adsorption,""
species_data
InChIKey,"CURLTUGMZLYLDI-UHFFFAOYSA-N"
composition,"1"
adsorption,"5.2644"
line_id,"70"
pressure,"10.0038"
total_adsorption,""
species_data
InChIKey,"CURLTUGMZLYLDI-UHFFFAOYSA-N"
composition,"1"
adsorption,"5.2603"
line_id,"71"
pressure,"11.414"
total_adsorption,""
species_data
InChIKey,"CURLTUGMZLYLDI-UHFFFAOYSA-N"
composition,"1"
adsorption,"5.3164"
line_id,"72"
pressure,"12.5098"
total_adsorption,""
species_data
InChIKey,"CURLTUGMZLYLDI-UHFFFAOYSA-N"
composition,"1"
adsorption,"5.35"
line_id,"73"
pressure,"13.5327"
total_adsorption,""
species_data
InChIKey,"CURLTUGMZLYLDI-UHFFFAOYSA-N"
composition,"1"
adsorption,"5.368"
line_id,"74"
pressure,"14.4776"
total_adsorption,""
species_data
InChIKey,"CURLTUGMZLYLDI-UHFFFAOYSA-N"
composition,"1"
adsorption,"5.3867"
line_id,"75"
pressure,"15.3572"
total_adsorption,""
species_data
InChIKey,"CURLTUGMZLYLDI-UHFFFAOYSA-N"
composition,"1"
adsorption,"5.397"
line_id,"76"
pressure,"16.1648"
total_adsorption,""
species_data
InChIKey,"CURLTUGMZLYLDI-UHFFFAOYSA-N"
composition,"1"
adsorption,"5.4173"
line_id,"77"
pressure,"16.9125"
total_adsorption,""
species_data
InChIKey,"CURLTUGMZLYLDI-UHFFFAOYSA-N"
composition,"1"
adsorption,"5.4371"
line_id,"78"
pressure,"17.6192"
total_adsorption,""
species_data
InChIKey,"CURLTUGMZLYLDI-UHFFFAOYSA-N"
composition,"1"
adsorption,"5.4368"
line_id,"79"
pressure,"18.2719"
total_adsorption,""
species_data
InChIKey,"CURLTUGMZLYLDI-UHFFFAOYSA-N"
composition,"1"
adsorption,"5.4409"
line_id,"80"
pressure,"18.8704"
total_adsorption,""
species_data
InChIKey,"CURLTUGMZLYLDI-UHFFFAOYSA-N"
composition,"1"
adsorption,"5.4557"
line_id,"81"
pressure,"19.4326"
total_adsorption,""
species_data
InChIKey,"CURLTUGMZLYLDI-UHFFFAOYSA-N"
composition,"1"
adsorption,"5.4598"
line_id,"82"
pressure,"19.9497"
total_adsorption,""
species_data
InChIKey,"CURLTUGMZLYLDI-UHFFFAOYSA-N"
composition,"1"
adsorption,"5.4716"
line_id,"83"
pressure,"20.4378"
total_adsorption,""
species_data
InChIKey,"CURLTUGMZLYLDI-UHFFFAOYSA-N"
composition,"1"
adsorption,"5.4722"
line_id,"84"
pressure,"20.8904"
total_adsorption,""
species_data
InChIKey,"CURLTUGMZLYLDI-UHFFFAOYSA-N"
composition,"1"
adsorption,"5.4747"
line_id,"85"
pressure,"21.3002"
total_adsorption,""
species_data
InChIKey,"CURLTUGMZLYLDI-UHFFFAOYSA-N"
composition,"1"
adsorption,"5.4945"
line_id,"86"
pressure,"21.6887"
total_adsorption,""
species_data
InChIKey,"CURLTUGMZLYLDI-UHFFFAOYSA-N"
composition,"1"
adsorption,"5.5022"
line_id,"87"
pressure,"22.0557"
total_adsorption,""
species_data
InChIKey,"CURLTUGMZLYLDI-UHFFFAOYSA-N"
composition,"1"
adsorption,"5.502"
line_id,"88"
pressure,"22.395"
total_adsorption,""
species_data
InChIKey,"CURLTUGMZLYLDI-UHFFFAOYSA-N"
composition,"1"
adsorption,"5.5052"
line_id,"89"
pressure,"22.7089"
total_adsorption,""
species_data
InChIKey,"CURLTUGMZLYLDI-UHFFFAOYSA-N"
composition,"1"
adsorption,"5.512"
line_id,"90"
pressure,"23.0036"
total_adsorption,""
species_data
InChIKey,"CURLTUGMZLYLDI-UHFFFAOYSA-N"
composition,"1"
adsorption,"5.515"
line_id,"91"
pressure,"23.2858"
total_adsorption,""
species_data
InChIKey,"CURLTUGMZLYLDI-UHFFFAOYSA-N"
composition,"1"
adsorption,"5.506"
line_id,"92"
pressure,"24.001"
total_adsorption,""
species_data
InChIKey,"CURLTUGMZLYLDI-UHFFFAOYSA-N"
composition,"1"
adsorption,"5.517"
line_id,"93"
pressure,"24.2011"
total_adsorption,""
species_data
InChIKey,"CURLTUGMZLYLDI-UHFFFAOYSA-N"
composition,"1"
adsorption,"5.5316"
line_id,"94"
pressure,"24.3903"
total_adsorption,""
species_data
InChIKey,"CURLTUGMZLYLDI-UHFFFAOYSA-N"
composition,"1"
adsorption,"5.5427"
line_id,"95"
pressure,"24.5801"
total_adsorption,""
species_data
InChIKey,"CURLTUGMZLYLDI-UHFFFAOYSA-N"
composition,"1"
adsorption,"5.5311"
line_id,"96"
pressure,"24.7466"
total_adsorption,""
species_data
InChIKey,"CURLTUGMZLYLDI-UHFFFAOYSA-N"
composition,"1"
adsorption,"5.5376"
line_id,"97"
pressure,"24.9077"
total_adsorption,""
species_data
InChIKey,"CURLTUGMZLYLDI-UHFFFAOYSA-N"
composition,"1"
adsorption,"5.5353"
line_id,"98"
pressure,"25.0542"
total_adsorption,""
species_data
InChIKey,"CURLTUGMZLYLDI-UHFFFAOYSA-N"
composition,"1"
adsorption,"5.5379"
line_id,"99"
pressure,"25.1906"
total_adsorption,""
species_data
InChIKey,"CURLTUGMZLYLDI-UHFFFAOYSA-N"
composition,"1"
adsorption,"5.5427"
line_id,"100"
pressure,"25.3197"
total_adsorption,""
species_data
InChIKey,"CURLTUGMZLYLDI-UHFFFAOYSA-N"
composition,"1"
adsorption,"5.5444"
line_id,"101"
pressure,"25.4365"
total_adsorption,""
species_data
InChIKey,"CURLTUGMZLYLDI-UHFFFAOYSA-N"
composition,"1"
adsorption,"5.5523"
line_id,"102"
pressure,"25.5554"
total_adsorption,""
species_data
InChIKey,"CURLTUGMZLYLDI-UHFFFAOYSA-N"
composition,"1"
adsorption,"5.5439"
line_id,"103"
pressure,"25.6562"
total_adsorption,""
species_data
InChIKey,"CURLTUGMZLYLDI-UHFFFAOYSA-N"
composition,"1"
adsorption,"5.5521"
line_id,"104"
pressure,"25.7557"
total_adsorption,""
species_data
InChIKey,"CURLTUGMZLYLDI-UHFFFAOYSA-N"
composition,"1"
adsorption,"5.5524"
line_id,"105"
pressure,"25.8488"
total_adsorption,""
species_data
InChIKey,"CURLTUGMZLYLDI-UHFFFAOYSA-N"
composition,"1"
adsorption,"5.5525"
line_id,"106"
pressure,"25.9363"
total_adsorption,""
species_data
InChIKey,"CURLTUGMZLYLDI-UHFFFAOYSA-N"
composition,"1"
adsorption,"5.551"
line_id,"107"
pressure,"26.011"
total_adsorption,""
species_data
InChIKey,"CURLTUGMZLYLDI-UHFFFAOYSA-N"
composition,"1"
adsorption,"5.5623"
line_id,"108"
pressure,"26.0886"
total_adsorption,""
species_data
InChIKey,"CURLTUGMZLYLDI-UHFFFAOYSA-N"
composition,"1"
adsorption,"5.5602"
line_id,"109"
pressure,"26.1574"
total_adsorption,""
species_data
InChIKey,"CURLTUGMZLYLDI-UHFFFAOYSA-N"
composition,"1"
adsorption,"5.5643"
line_id,"110"
pressure,"26.2214"
total_adsorption,""
species_data
InChIKey,"CURLTUGMZLYLDI-UHFFFAOYSA-N"
composition,"1"
adsorption,"5.569"
line_id,"111"
pressure,"26.2824"
total_adsorption,""
species_data
InChIKey,"CURLTUGMZLYLDI-UHFFFAOYSA-N"
composition,"1"
adsorption,"5.572"
line_id,"112"
pressure,"26.34"
total_adsorption,""
species_data
InChIKey,"CURLTUGMZLYLDI-UHFFFAOYSA-N"
composition,"1"
adsorption,"5.5731"
line_id,"113"
pressure,"26.3987"
total_adsorption,""
species_data
InChIKey,"CURLTUGMZLYLDI-UHFFFAOYSA-N"
composition,"1"
adsorption,"5.5674"
line_id,"114"
pressure,"26.4419"
total_adsorption,""
species_data
InChIKey,"CURLTUGMZLYLDI-UHFFFAOYSA-N"
composition,"1"
adsorption,"5.5804"
line_id,"115"
pressure,"26.4928"
total_adsorption,""
species_data
InChIKey,"CURLTUGMZLYLDI-UHFFFAOYSA-N"
composition,"1"
adsorption,"5.5752"
line_id,"116"
pressure,"26.5355"
total_adsorption,""
species_data
InChIKey,"CURLTUGMZLYLDI-UHFFFAOYSA-N"
composition,"1"
adsorption,"5.5792"
line_id,"117"
pressure,"26.5764"
total_adsorption,""
species_data
InChIKey,"CURLTUGMZLYLDI-UHFFFAOYSA-N"
composition,"1"
adsorption,"5.5816"
line_id,"118"
pressure,"26.6114"
total_adsorption,""
species_data
InChIKey,"CURLTUGMZLYLDI-UHFFFAOYSA-N"
composition,"1"
adsorption,"5.5896"
line_id,"119"
pressure,"26.6537"
total_adsorption,""
species_data
InChIKey,"CURLTUGMZLYLDI-UHFFFAOYSA-N"
composition,"1"
adsorption,"5.5826"
line_id,"120"
pressure,"27.7826"
total_adsorption,""
species_data
InChIKey,"CURLTUGMZLYLDI-UHFFFAOYSA-N"
composition,"1"
adsorption,"5.5767"
line_id,"121"
pressure,"28.808"
total_adsorption,""
species_data
InChIKey,"CURLTUGMZLYLDI-UHFFFAOYSA-N"
composition,"1"
adsorption,"5.5918"
line_id,"122"
pressure,"29.7688"
total_adsorption,""
species_data
InChIKey,"CURLTUGMZLYLDI-UHFFFAOYSA-N"
composition,"1"
adsorption,"5.576"
line_id,"123"
pressure,"30.6386"
total_adsorption,""
species_data
InChIKey,"CURLTUGMZLYLDI-UHFFFAOYSA-N"
composition,"1"
adsorption,"5.5853"
line_id,"124"
pressure,"31.4454"
total_adsorption,""
species_data
InChIKey,"CURLTUGMZLYLDI-UHFFFAOYSA-N"
composition,"1"
adsorption,"5.5862"
line_id,"125"
pressure,"32.1947"
total_adsorption,""
species_data
InChIKey,"CURLTUGMZLYLDI-UHFFFAOYSA-N"
composition,"1"
adsorption,"5.5773"
line_id,"126"
pressure,"32.8807"
total_adsorption,""
species_data
InChIKey,"CURLTUGMZLYLDI-UHFFFAOYSA-N"
composition,"1"
adsorption,"5.5793"
line_id,"127"
pressure,"33.5214"
total_adsorption,""
species_data
InChIKey,"CURLTUGMZLYLDI-UHFFFAOYSA-N"
composition,"1"
adsorption,"5.5691"
line_id,"128"
pressure,"34.1035"
total_adsorption,""
species_data
InChIKey,"CURLTUGMZLYLDI-UHFFFAOYSA-N"
composition,"1"
adsorption,"5.578"
line_id,"129"
pressure,"34.6451"
total_adsorption,""
species_data
InChIKey,"CURLTUGMZLYLDI-UHFFFAOYSA-N"
composition,"1"
adsorption,"5.5801"
line_id,"130"
pressure,"35.1496"
total_adsorption,""
species_data
InChIKey,"CURLTUGMZLYLDI-UHFFFAOYSA-N"
composition,"1"
adsorption,"5.5771"
line_id,"131"
pressure,"35.6128"
total_adsorption,""
species_data
InChIKey,"CURLTUGMZLYLDI-UHFFFAOYSA-N"
composition,"1"
adsorption,"5.5824"
line_id,"132"
pressure,"36.0464"
total_adsorption,""
species_data
InChIKey,"CURLTUGMZLYLDI-UHFFFAOYSA-N"
composition,"1"
adsorption,"5.5784"
line_id,"133"
pressure,"36.4522"
total_adsorption,""
species_data
InChIKey,"CURLTUGMZLYLDI-UHFFFAOYSA-N"
composition,"1"
adsorption,"5.5702"
line_id,"134"
pressure,"36.8197"
total_adsorption,""
species_data
InChIKey,"CURLTUGMZLYLDI-UHFFFAOYSA-N"
composition,"1"
adsorption,"5.5773"
line_id,"135"
pressure,"37.1642"
total_adsorption,""
species_data
InChIKey,"CURLTUGMZLYLDI-UHFFFAOYSA-N"
composition,"1"
adsorption,"5.5797"
line_id,"136"
pressure,"37.4841"
total_adsorption,""
species_data
InChIKey,"CURLTUGMZLYLDI-UHFFFAOYSA-N"
composition,"1"
adsorption,"5.5823"
line_id,"137"
pressure,"37.7834"
total_adsorption,""
species_data
InChIKey,"CURLTUGMZLYLDI-UHFFFAOYSA-N"
composition,"1"
adsorption,"5.5788"
line_id,"138"
pressure,"38.0629"
total_adsorption,""
species_data
InChIKey,"CURLTUGMZLYLDI-UHFFFAOYSA-N"
composition,"1"
adsorption,"5.575"
line_id,"139"
pressure,"38.3234"
total_adsorption,""
species_data
InChIKey,"CURLTUGMZLYLDI-UHFFFAOYSA-N"
composition,"1"
adsorption,"5.5702"
line_id,"140"
pressure,"38.5567"
total_adsorption,""
species_data
InChIKey,"CURLTUGMZLYLDI-UHFFFAOYSA-N"
composition,"1"
adsorption,"5.5844"
line_id,"141"
pressure,"38.7808"
total_adsorption,""
species_data
InChIKey,"CURLTUGMZLYLDI-UHFFFAOYSA-N"
composition,"1"
adsorption,"5.5828"
line_id,"142"
pressure,"38.9924"
total_adsorption,""
species_data
InChIKey,"CURLTUGMZLYLDI-UHFFFAOYSA-N"
composition,"1"
adsorption,"5.5763"
line_id,"143"
pressure,"39.1777"
total_adsorption,""
species_data
InChIKey,"CURLTUGMZLYLDI-UHFFFAOYSA-N"
composition,"1"
adsorption,"5.5949"
line_id,"144"
pressure,"39.3623"
total_adsorption,""
species_data
InChIKey,"CURLTUGMZLYLDI-UHFFFAOYSA-N"
composition,"1"
adsorption,"5.5846"
line_id,"145"
pressure,"39.5302"
total_adsorption,""
species_data
InChIKey,"CURLTUGMZLYLDI-UHFFFAOYSA-N"
composition,"1"
adsorption,"5.5878"
line_id,"146"
pressure,"39.6885"
total_adsorption,""
species_data
InChIKey,"CURLTUGMZLYLDI-UHFFFAOYSA-N"
composition,"1"
adsorption,"5.5819"
line_id,"147"
pressure,"39.8304"
total_adsorption,""
species_data
InChIKey,"CURLTUGMZLYLDI-UHFFFAOYSA-N"
composition,"1"
adsorption,"5.59"
line_id,"148"
pressure,"39.9574"
total_adsorption,""
species_data
InChIKey,"CURLTUGMZLYLDI-UHFFFAOYSA-N"
composition,"1"
adsorption,"5.6065"
line_id,"149"
pressure,"40.0869"
total_adsorption,""
species_data
InChIKey,"CURLTUGMZLYLDI-UHFFFAOYSA-N"
composition,"1"
adsorption,"5.6016"

line,"pressure","composition (CURLTUGMZLYLDI-UHFFFAOYSA-N)","adsorption (CURLTUGMZLYLDI-UHFFFAOYSA-N)","total_adsorption"
1,"0","1","0",""
2,"0.1819","1","3.557",""
3,"0.3016","1","3.7558",""
4,"0.4437","1","3.9114",""
5,"0.5944","1","4.0403",""
6,"0.7542","1","4.1418",""
7,"0.9175","1","4.2232",""
8,"1.0784","1","4.2917",""
9,"1.2323","1","4.3534",""
10,"1.3904","1","4.3958",""
11,"1.5274","1","4.4497",""
12,"1.6705","1","4.4835",""
13,"1.8045","1","4.5157",""
14,"1.9277","1","4.5493",""
15,"2.0492","1","4.574",""
16,"2.1568","1","4.6051",""
17,"2.2594","1","4.6329",""
18,"2.3608","1","4.6529",""
19,"2.4624","1","4.6638",""
20,"2.5424","1","4.6928",""
21,"2.6375","1","4.6962",""
22,"2.7159","1","4.7121",""
23,"2.7893","1","4.7276",""
24,"2.8562","1","4.7445",""
25,"2.928","1","4.7497",""
26,"2.9859","1","4.766",""
27,"3.0462","1","4.7743",""
28,"3.0986","1","4.7872",""
29,"3.1572","1","4.788",""
30,"3.2063","1","4.7957",""
31,"3.2476","1","4.8089",""
32,"3.2901","1","4.8189",""
33,"3.7444","1","4.8702",""
34,"4.1701","1","4.9164",""
35,"4.5704","1","4.9567",""
36,"4.9467","1","4.9919",""
37,"5.3203","1","4.9973",""
38,"5.6522","1","5.0234",""
39,"5.9633","1","5.0466",""
40,"6.2597","1","5.0612",""
41,"6.529","1","5.0844",""
42,"6.7882","1","5.0971",""
43,"7.0255","1","5.1152",""
44,"7.2595","1","5.1168",""
45,"7.4651","1","5.1349",""
46,"7.6653","1","5.1419",""
47,"7.8456","1","5.1571",""
48,"8.0186","1","5.1663",""
49,"8.18","1","5.1752",""
50,"8.3309","1","5.184",""
51,"8.4718","1","5.1924",""
52,"8.6033","1","5.2008",""
53,"8.7352","1","5.1972",""
54,"8.8429","1","5.2143",""
55,"8.9551","1","5.2155",""
56,"9.0605","1","5.216",""
57,"9.1531","1","5.2241",""
58,"9.2476","1","5.2221",""
59,"9.3249","1","5.2344",""
60,"9.4092","1","5.2303",""
61,"9.4819","1","5.2345",""
62,"9.5446","1","5.2458",""
63,"9.6095","1","5.2485",""
64,"9.6749","1","5.2449",""
65,"9.7282","1","5.2518",""
66,"9.7758","1","5.2617",""
67,"9.8282","1","5.2609",""
68,"9.878","1","5.2589",""
69,"9.9189","1","5.2644",""
70,"10.0038","1","5.2603",""
71,"11.414","1","5.3164",""
72,"12.5098","1","5.35",""
73,"13.5327","1","5.368",""
74,"14.4776","1","5.3867",""
75,"15.3572","1","5.397",""
76,"16.1648","1","5.4173",""
77,"16.9125","1","5.4371",""
78,"17.6192","1","5.4368",""
79,"18.2719","1","5.4409",""
80,"18.8704","1","5.4557",""
81,"19.4326","1","5.4598",""
82,"19.9497","1","5.4716",""
83,"20.4378","1","5.4722",""
84,"20.8904","1","5.4747",""
85,"21.3002","1","5.4945",""
86,"21.6887","1","5.5022",""
87,"22.0557","1","5.502",""
88,"22.395","1","5.5052",""
89,"22.7089","1","5.512",""
90,"23.0036","1","5.515",""
91,"23.2858","1","5.506",""
92,"24.001","1","5.517",""
93,"24.2011","1","5.5316",""
94,"24.3903","1","5.5427",""
95,"24.5801","1","5.5311",""
96,"24.7466","1","5.5376",""
97,"24.9077","1","5.5353",""
98,"25.0542","1","5.5379",""
99,"25.1906","1","5.5427",""
100,"25.3197","1","5.5444",""
101,"25.4365","1","5.5523",""
102,"25.5554","1","5.5439",""
103,"25.6562","1","5.5521",""
104,"25.7557","1","5.5524",""
105,"25.8488","1","5.5525",""
106,"25.9363","1","5.551",""
107,"26.011","1","5.5623",""
108,"26.0886","1","5.5602",""
109,"26.1574","1","5.5643",""
110,"26.2214","1","5.569",""
111,"26.2824","1","5.572",""
112,"26.34","1","5.5731",""
113,"26.3987","1","5.5674",""
114,"26.4419","1","5.5804",""
115,"26.4928","1","5.5752",""
116,"26.5355","1","5.5792",""
117,"26.5764","1","5.5816",""
118,"26.6114","1","5.5896",""
119,"26.6537","1","5.5826",""
120,"27.7826","1","5.5767",""
121,"28.808","1","5.5918",""
122,"29.7688","1","5.576",""
123,"30.6386","1","5.5853",""
124,"31.4454","1","5.5862",""
125,"32.1947","1","5.5773",""
126,"32.8807","1","5.5793",""
127,"33.5214","1","5.5691",""
128,"34.1035","1","5.578",""
129,"34.6451","1","5.5801",""
130,"35.1496","1","5.5771",""
131,"35.6128","1","5.5824",""
132,"36.0464","1","5.5784",""
133,"36.4522","1","5.5702",""
134,"36.8197","1","5.5773",""
135,"37.1642","1","5.5797",""
136,"37.4841","1","5.5823",""
137,"37.7834","1","5.5788",""
138,"38.0629","1","5.575",""
139,"38.3234","1","5.5702",""
140,"38.5567","1","5.5844",""
141,"38.7808","1","5.5828",""
142,"38.9924","1","5.5763",""
143,"39.1777","1","5.5949",""
144,"39.3623","1","5.5846",""
145,"39.5302","1","5.5878",""
146,"39.6885","1","5.5819",""
147,"39.8304","1","5.59",""
148,"39.9574","1","5.6065",""
149,"40.0869","1","5.6016",""
