Repository: ShohrehShahsavari/NISTARPA-E-Database

File: Zeolite-CO2 Data/Data/10.1007s1045002200355x.288K.LogisticModel.csv

filename,"10.1007s1045002200355x.288K.LogisticModel"
DOI,"10.1007/s10450-022-00355-x"
articleSource,"Figure 3"
date,"2022-02-10"
digitizer,"NIST FACT Lab"
adsorbent
hashkey,"NIST-MATDB-2be4718f0af306b55d864f82e3b82850"
name,"Ammonium ZSM-5"
adsorbates
InChIKey,"CURLTUGMZLYLDI-UHFFFAOYSA-N"
name,"Carbon Dioxide"
category,"exp"
temperature,"288"
tabular_data,"1"
isotherm_type,""
adsorptionUnits,"mmol/g"
pressureUnits,"bar"
compositionType,"molefraction"
concentrationUnits,""
isotherm_data
line_id,"1"
pressure,"0.1"
total_adsorption,"0.791324"
species_data
InChIKey,"CURLTUGMZLYLDI-UHFFFAOYSA-N"
composition,"1"
adsorption,"0.791324"
line_id,"2"
pressure,"0.109"
total_adsorption,"0.833824"
species_data
InChIKey,"CURLTUGMZLYLDI-UHFFFAOYSA-N"
composition,"1"
adsorption,"0.833824"
line_id,"3"
pressure,"0.118"
total_adsorption,"0.874136"
species_data
InChIKey,"CURLTUGMZLYLDI-UHFFFAOYSA-N"
composition,"1"
adsorption,"0.874136"
line_id,"4"
pressure,"0.127"
total_adsorption,"0.912474"
species_data
InChIKey,"CURLTUGMZLYLDI-UHFFFAOYSA-N"
composition,"1"
adsorption,"0.912474"
line_id,"5"
pressure,"0.136"
total_adsorption,"0.949019"
species_data
InChIKey,"CURLTUGMZLYLDI-UHFFFAOYSA-N"
composition,"1"
adsorption,"0.949019"
line_id,"6"
pressure,"0.145"
total_adsorption,"0.983929"
species_data
InChIKey,"CURLTUGMZLYLDI-UHFFFAOYSA-N"
composition,"1"
adsorption,"0.983929"
line_id,"7"
pressure,"0.154"
total_adsorption,"1.01734"
species_data
InChIKey,"CURLTUGMZLYLDI-UHFFFAOYSA-N"
composition,"1"
adsorption,"1.01734"
line_id,"8"
pressure,"0.163"
total_adsorption,"1.04937"
species_data
InChIKey,"CURLTUGMZLYLDI-UHFFFAOYSA-N"
composition,"1"
adsorption,"1.04937"
line_id,"9"
pressure,"0.172"
total_adsorption,"1.08013"
species_data
InChIKey,"CURLTUGMZLYLDI-UHFFFAOYSA-N"
composition,"1"
adsorption,"1.08013"
line_id,"10"
pressure,"0.181"
total_adsorption,"1.10971"
species_data
InChIKey,"CURLTUGMZLYLDI-UHFFFAOYSA-N"
composition,"1"
adsorption,"1.10971"
line_id,"11"
pressure,"0.19"
total_adsorption,"1.13819"
species_data
InChIKey,"CURLTUGMZLYLDI-UHFFFAOYSA-N"
composition,"1"
adsorption,"1.13819"
line_id,"12"
pressure,"0.199"
total_adsorption,"1.16565"
species_data
InChIKey,"CURLTUGMZLYLDI-UHFFFAOYSA-N"
composition,"1"
adsorption,"1.16565"
line_id,"13"
pressure,"0.208"
total_adsorption,"1.19215"
species_data
InChIKey,"CURLTUGMZLYLDI-UHFFFAOYSA-N"
composition,"1"
adsorption,"1.19215"
line_id,"14"
pressure,"0.217"
total_adsorption,"1.21776"
species_data
InChIKey,"CURLTUGMZLYLDI-UHFFFAOYSA-N"
composition,"1"
adsorption,"1.21776"
line_id,"15"
pressure,"0.226"
total_adsorption,"1.24253"
species_data
InChIKey,"CURLTUGMZLYLDI-UHFFFAOYSA-N"
composition,"1"
adsorption,"1.24253"
line_id,"16"
pressure,"0.235"
total_adsorption,"1.26651"
species_data
InChIKey,"CURLTUGMZLYLDI-UHFFFAOYSA-N"
composition,"1"
adsorption,"1.26651"
line_id,"17"
pressure,"0.244"
total_adsorption,"1.28974"
species_data
InChIKey,"CURLTUGMZLYLDI-UHFFFAOYSA-N"
composition,"1"
adsorption,"1.28974"
line_id,"18"
pressure,"0.253"
total_adsorption,"1.31228"
species_data
InChIKey,"CURLTUGMZLYLDI-UHFFFAOYSA-N"
composition,"1"
adsorption,"1.31228"
line_id,"19"
pressure,"0.262"
total_adsorption,"1.33415"
species_data
InChIKey,"CURLTUGMZLYLDI-UHFFFAOYSA-N"
composition,"1"
adsorption,"1.33415"
line_id,"20"
pressure,"0.271"
total_adsorption,"1.35539"
species_data
InChIKey,"CURLTUGMZLYLDI-UHFFFAOYSA-N"
composition,"1"
adsorption,"1.35539"
line_id,"21"
pressure,"0.28"
total_adsorption,"1.37603"
species_data
InChIKey,"CURLTUGMZLYLDI-UHFFFAOYSA-N"
composition,"1"
adsorption,"1.37603"
line_id,"22"
pressure,"0.289"
total_adsorption,"1.39611"
species_data
InChIKey,"CURLTUGMZLYLDI-UHFFFAOYSA-N"
composition,"1"
adsorption,"1.39611"
line_id,"23"
pressure,"0.298"
total_adsorption,"1.41565"
species_data
InChIKey,"CURLTUGMZLYLDI-UHFFFAOYSA-N"
composition,"1"
adsorption,"1.41565"
line_id,"24"
pressure,"0.307"
total_adsorption,"1.43468"
species_data
InChIKey,"CURLTUGMZLYLDI-UHFFFAOYSA-N"
composition,"1"
adsorption,"1.43468"
line_id,"25"
pressure,"0.316"
total_adsorption,"1.45322"
species_data
InChIKey,"CURLTUGMZLYLDI-UHFFFAOYSA-N"
composition,"1"
adsorption,"1.45322"
line_id,"26"
pressure,"0.325"
total_adsorption,"1.47129"
species_data
InChIKey,"CURLTUGMZLYLDI-UHFFFAOYSA-N"
composition,"1"
adsorption,"1.47129"
line_id,"27"
pressure,"0.334"
total_adsorption,"1.48892"
species_data
InChIKey,"CURLTUGMZLYLDI-UHFFFAOYSA-N"
composition,"1"
adsorption,"1.48892"
line_id,"28"
pressure,"0.343"
total_adsorption,"1.50612"
species_data
InChIKey,"CURLTUGMZLYLDI-UHFFFAOYSA-N"
composition,"1"
adsorption,"1.50612"
line_id,"29"
pressure,"0.352"
total_adsorption,"1.52292"
species_data
InChIKey,"CURLTUGMZLYLDI-UHFFFAOYSA-N"
composition,"1"
adsorption,"1.52292"
line_id,"30"
pressure,"0.361"
total_adsorption,"1.53932"
species_data
InChIKey,"CURLTUGMZLYLDI-UHFFFAOYSA-N"
composition,"1"
adsorption,"1.53932"
line_id,"31"
pressure,"0.37"
total_adsorption,"1.55536"
species_data
InChIKey,"CURLTUGMZLYLDI-UHFFFAOYSA-N"
composition,"1"
adsorption,"1.55536"
line_id,"32"
pressure,"0.379"
total_adsorption,"1.57103"
species_data
InChIKey,"CURLTUGMZLYLDI-UHFFFAOYSA-N"
composition,"1"
adsorption,"1.57103"
line_id,"33"
pressure,"0.388"
total_adsorption,"1.58635"
species_data
InChIKey,"CURLTUGMZLYLDI-UHFFFAOYSA-N"
composition,"1"
adsorption,"1.58635"
line_id,"34"
pressure,"0.397"
total_adsorption,"1.60135"
species_data
InChIKey,"CURLTUGMZLYLDI-UHFFFAOYSA-N"
composition,"1"
adsorption,"1.60135"
line_id,"35"
pressure,"0.406"
total_adsorption,"1.61603"
species_data
InChIKey,"CURLTUGMZLYLDI-UHFFFAOYSA-N"
composition,"1"
adsorption,"1.61603"
line_id,"36"
pressure,"0.415"
total_adsorption,"1.6304"
species_data
InChIKey,"CURLTUGMZLYLDI-UHFFFAOYSA-N"
composition,"1"
adsorption,"1.6304"
line_id,"37"
pressure,"0.424"
total_adsorption,"1.64447"
species_data
InChIKey,"CURLTUGMZLYLDI-UHFFFAOYSA-N"
composition,"1"
adsorption,"1.64447"
line_id,"38"
pressure,"0.433"
total_adsorption,"1.65826"
species_data
InChIKey,"CURLTUGMZLYLDI-UHFFFAOYSA-N"
composition,"1"
adsorption,"1.65826"
line_id,"39"
pressure,"0.442"
total_adsorption,"1.67178"
species_data
InChIKey,"CURLTUGMZLYLDI-UHFFFAOYSA-N"
composition,"1"
adsorption,"1.67178"
line_id,"40"
pressure,"0.451"
total_adsorption,"1.68503"
species_data
InChIKey,"CURLTUGMZLYLDI-UHFFFAOYSA-N"
composition,"1"
adsorption,"1.68503"
line_id,"41"
pressure,"0.46"
total_adsorption,"1.69802"
species_data
InChIKey,"CURLTUGMZLYLDI-UHFFFAOYSA-N"
composition,"1"
adsorption,"1.69802"
line_id,"42"
pressure,"0.469"
total_adsorption,"1.71077"
species_data
InChIKey,"CURLTUGMZLYLDI-UHFFFAOYSA-N"
composition,"1"
adsorption,"1.71077"
line_id,"43"
pressure,"0.478"
total_adsorption,"1.72328"
species_data
InChIKey,"CURLTUGMZLYLDI-UHFFFAOYSA-N"
composition,"1"
adsorption,"1.72328"
line_id,"44"
pressure,"0.487"
total_adsorption,"1.73556"
species_data
InChIKey,"CURLTUGMZLYLDI-UHFFFAOYSA-N"
composition,"1"
adsorption,"1.73556"
line_id,"45"
pressure,"0.496"
total_adsorption,"1.74761"
species_data
InChIKey,"CURLTUGMZLYLDI-UHFFFAOYSA-N"
composition,"1"
adsorption,"1.74761"
line_id,"46"
pressure,"0.505"
total_adsorption,"1.75945"
species_data
InChIKey,"CURLTUGMZLYLDI-UHFFFAOYSA-N"
composition,"1"
adsorption,"1.75945"
line_id,"47"
pressure,"0.514"
total_adsorption,"1.77107"
species_data
InChIKey,"CURLTUGMZLYLDI-UHFFFAOYSA-N"
composition,"1"
adsorption,"1.77107"
line_id,"48"
pressure,"0.523"
total_adsorption,"1.7825"
species_data
InChIKey,"CURLTUGMZLYLDI-UHFFFAOYSA-N"
composition,"1"
adsorption,"1.7825"
line_id,"49"
pressure,"0.532"
total_adsorption,"1.79372"
species_data
InChIKey,"CURLTUGMZLYLDI-UHFFFAOYSA-N"
composition,"1"
adsorption,"1.79372"
line_id,"50"
pressure,"0.541"
total_adsorption,"1.80476"
species_data
InChIKey,"CURLTUGMZLYLDI-UHFFFAOYSA-N"
composition,"1"
adsorption,"1.80476"
line_id,"51"
pressure,"0.55"
total_adsorption,"1.81561"
species_data
InChIKey,"CURLTUGMZLYLDI-UHFFFAOYSA-N"
composition,"1"
adsorption,"1.81561"
line_id,"52"
pressure,"0.559"
total_adsorption,"1.82628"
species_data
InChIKey,"CURLTUGMZLYLDI-UHFFFAOYSA-N"
composition,"1"
adsorption,"1.82628"
line_id,"53"
pressure,"0.568"
total_adsorption,"1.83678"
species_data
InChIKey,"CURLTUGMZLYLDI-UHFFFAOYSA-N"
composition,"1"
adsorption,"1.83678"
line_id,"54"
pressure,"0.577"
total_adsorption,"1.8471"
species_data
InChIKey,"CURLTUGMZLYLDI-UHFFFAOYSA-N"
composition,"1"
adsorption,"1.8471"
line_id,"55"
pressure,"0.586"
total_adsorption,"1.85726"
species_data
InChIKey,"CURLTUGMZLYLDI-UHFFFAOYSA-N"
composition,"1"
adsorption,"1.85726"
line_id,"56"
pressure,"0.595"
total_adsorption,"1.86726"
species_data
InChIKey,"CURLTUGMZLYLDI-UHFFFAOYSA-N"
composition,"1"
adsorption,"1.86726"
line_id,"57"
pressure,"0.604"
total_adsorption,"1.87711"
species_data
InChIKey,"CURLTUGMZLYLDI-UHFFFAOYSA-N"
composition,"1"
adsorption,"1.87711"
line_id,"58"
pressure,"0.613"
total_adsorption,"1.8868"
species_data
InChIKey,"CURLTUGMZLYLDI-UHFFFAOYSA-N"
composition,"1"
adsorption,"1.8868"
line_id,"59"
pressure,"0.622"
total_adsorption,"1.89635"
species_data
InChIKey,"CURLTUGMZLYLDI-UHFFFAOYSA-N"
composition,"1"
adsorption,"1.89635"
line_id,"60"
pressure,"0.631"
total_adsorption,"1.90575"
species_data
InChIKey,"CURLTUGMZLYLDI-UHFFFAOYSA-N"
composition,"1"
adsorption,"1.90575"
line_id,"61"
pressure,"0.64"
total_adsorption,"1.91501"
species_data
InChIKey,"CURLTUGMZLYLDI-UHFFFAOYSA-N"
composition,"1"
adsorption,"1.91501"
line_id,"62"
pressure,"0.649"
total_adsorption,"1.92413"
species_data
InChIKey,"CURLTUGMZLYLDI-UHFFFAOYSA-N"
composition,"1"
adsorption,"1.92413"
line_id,"63"
pressure,"0.658"
total_adsorption,"1.93313"
species_data
InChIKey,"CURLTUGMZLYLDI-UHFFFAOYSA-N"
composition,"1"
adsorption,"1.93313"
line_id,"64"
pressure,"0.667"
total_adsorption,"1.94199"
species_data
InChIKey,"CURLTUGMZLYLDI-UHFFFAOYSA-N"
composition,"1"
adsorption,"1.94199"
line_id,"65"
pressure,"0.676"
total_adsorption,"1.95072"
species_data
InChIKey,"CURLTUGMZLYLDI-UHFFFAOYSA-N"
composition,"1"
adsorption,"1.95072"
line_id,"66"
pressure,"0.685"
total_adsorption,"1.95934"
species_data
InChIKey,"CURLTUGMZLYLDI-UHFFFAOYSA-N"
composition,"1"
adsorption,"1.95934"
line_id,"67"
pressure,"0.694"
total_adsorption,"1.96783"
species_data
InChIKey,"CURLTUGMZLYLDI-UHFFFAOYSA-N"
composition,"1"
adsorption,"1.96783"
line_id,"68"
pressure,"0.703"
total_adsorption,"1.9762"
species_data
InChIKey,"CURLTUGMZLYLDI-UHFFFAOYSA-N"
composition,"1"
adsorption,"1.9762"
line_id,"69"
pressure,"0.712"
total_adsorption,"1.98446"
species_data
InChIKey,"CURLTUGMZLYLDI-UHFFFAOYSA-N"
composition,"1"
adsorption,"1.98446"
line_id,"70"
pressure,"0.721"
total_adsorption,"1.99261"
species_data
InChIKey,"CURLTUGMZLYLDI-UHFFFAOYSA-N"
composition,"1"
adsorption,"1.99261"
line_id,"71"
pressure,"0.73"
total_adsorption,"2.00065"
species_data
InChIKey,"CURLTUGMZLYLDI-UHFFFAOYSA-N"
composition,"1"
adsorption,"2.00065"
line_id,"72"
pressure,"0.739"
total_adsorption,"2.00858"
species_data
InChIKey,"CURLTUGMZLYLDI-UHFFFAOYSA-N"
composition,"1"
adsorption,"2.00858"
line_id,"73"
pressure,"0.748"
total_adsorption,"2.01641"
species_data
InChIKey,"CURLTUGMZLYLDI-UHFFFAOYSA-N"
composition,"1"
adsorption,"2.01641"
line_id,"74"
pressure,"0.757"
total_adsorption,"2.02414"
species_data
InChIKey,"CURLTUGMZLYLDI-UHFFFAOYSA-N"
composition,"1"
adsorption,"2.02414"
line_id,"75"
pressure,"0.766"
total_adsorption,"2.03177"
species_data
InChIKey,"CURLTUGMZLYLDI-UHFFFAOYSA-N"
composition,"1"
adsorption,"2.03177"
line_id,"76"
pressure,"0.775"
total_adsorption,"2.0393"
species_data
InChIKey,"CURLTUGMZLYLDI-UHFFFAOYSA-N"
composition,"1"
adsorption,"2.0393"
line_id,"77"
pressure,"0.784"
total_adsorption,"2.04673"
species_data
InChIKey,"CURLTUGMZLYLDI-UHFFFAOYSA-N"
composition,"1"
adsorption,"2.04673"
line_id,"78"
pressure,"0.793"
total_adsorption,"2.05407"
species_data
InChIKey,"CURLTUGMZLYLDI-UHFFFAOYSA-N"
composition,"1"
adsorption,"2.05407"
line_id,"79"
pressure,"0.802"
total_adsorption,"2.06132"
species_data
InChIKey,"CURLTUGMZLYLDI-UHFFFAOYSA-N"
composition,"1"
adsorption,"2.06132"
line_id,"80"
pressure,"0.811"
total_adsorption,"2.06848"
species_data
InChIKey,"CURLTUGMZLYLDI-UHFFFAOYSA-N"
composition,"1"
adsorption,"2.06848"
line_id,"81"
pressure,"0.82"
total_adsorption,"2.07556"
species_data
InChIKey,"CURLTUGMZLYLDI-UHFFFAOYSA-N"
composition,"1"
adsorption,"2.07556"
line_id,"82"
pressure,"0.829"
total_adsorption,"2.08254"
species_data
InChIKey,"CURLTUGMZLYLDI-UHFFFAOYSA-N"
composition,"1"
adsorption,"2.08254"
line_id,"83"
pressure,"0.838"
total_adsorption,"2.08945"
species_data
InChIKey,"CURLTUGMZLYLDI-UHFFFAOYSA-N"
composition,"1"
adsorption,"2.08945"
line_id,"84"
pressure,"0.847"
total_adsorption,"2.09627"
species_data
InChIKey,"CURLTUGMZLYLDI-UHFFFAOYSA-N"
composition,"1"
adsorption,"2.09627"
line_id,"85"
pressure,"0.856"
total_adsorption,"2.10301"
species_data
InChIKey,"CURLTUGMZLYLDI-UHFFFAOYSA-N"
composition,"1"
adsorption,"2.10301"
line_id,"86"
pressure,"0.865"
total_adsorption,"2.10968"
species_data
InChIKey,"CURLTUGMZLYLDI-UHFFFAOYSA-N"
composition,"1"
adsorption,"2.10968"
line_id,"87"
pressure,"0.874"
total_adsorption,"2.11626"
species_data
InChIKey,"CURLTUGMZLYLDI-UHFFFAOYSA-N"
composition,"1"
adsorption,"2.11626"
line_id,"88"
pressure,"0.883"
total_adsorption,"2.12277"
species_data
InChIKey,"CURLTUGMZLYLDI-UHFFFAOYSA-N"
composition,"1"
adsorption,"2.12277"
line_id,"89"
pressure,"0.892"
total_adsorption,"2.12921"
species_data
InChIKey,"CURLTUGMZLYLDI-UHFFFAOYSA-N"
composition,"1"
adsorption,"2.12921"
line_id,"90"
pressure,"0.901"
total_adsorption,"2.13557"
species_data
InChIKey,"CURLTUGMZLYLDI-UHFFFAOYSA-N"
composition,"1"
adsorption,"2.13557"
line_id,"91"
pressure,"0.91"
total_adsorption,"2.14187"
species_data
InChIKey,"CURLTUGMZLYLDI-UHFFFAOYSA-N"
composition,"1"
adsorption,"2.14187"
line_id,"92"
pressure,"0.919"
total_adsorption,"2.14809"
species_data
InChIKey,"CURLTUGMZLYLDI-UHFFFAOYSA-N"
composition,"1"
adsorption,"2.14809"
line_id,"93"
pressure,"0.928"
total_adsorption,"2.15424"
species_data
InChIKey,"CURLTUGMZLYLDI-UHFFFAOYSA-N"
composition,"1"
adsorption,"2.15424"
line_id,"94"
pressure,"0.937"
total_adsorption,"2.16033"
species_data
InChIKey,"CURLTUGMZLYLDI-UHFFFAOYSA-N"
composition,"1"
adsorption,"2.16033"
line_id,"95"
pressure,"0.946"
total_adsorption,"2.16635"
species_data
InChIKey,"CURLTUGMZLYLDI-UHFFFAOYSA-N"
composition,"1"
adsorption,"2.16635"
line_id,"96"
pressure,"0.955"
total_adsorption,"2.17231"
species_data
InChIKey,"CURLTUGMZLYLDI-UHFFFAOYSA-N"
composition,"1"
adsorption,"2.17231"
line_id,"97"
pressure,"0.964"
total_adsorption,"2.1782"
species_data
InChIKey,"CURLTUGMZLYLDI-UHFFFAOYSA-N"
composition,"1"
adsorption,"2.1782"
line_id,"98"
pressure,"0.973"
total_adsorption,"2.18403"
species_data
InChIKey,"CURLTUGMZLYLDI-UHFFFAOYSA-N"
composition,"1"
adsorption,"2.18403"
line_id,"99"
pressure,"0.982"
total_adsorption,"2.1898"
species_data
InChIKey,"CURLTUGMZLYLDI-UHFFFAOYSA-N"
composition,"1"
adsorption,"2.1898"
line_id,"100"
pressure,"0.991"
total_adsorption,"2.19551"
species_data
InChIKey,"CURLTUGMZLYLDI-UHFFFAOYSA-N"
composition,"1"
adsorption,"2.19551"
line_id,"101"
pressure,"1"
total_adsorption,"2.20115"
species_data
InChIKey,"CURLTUGMZLYLDI-UHFFFAOYSA-N"
composition,"1"
adsorption,"2.20115"
line_id,"102"
pressure,"1.1"
total_adsorption,"2.26024"
species_data
InChIKey,"CURLTUGMZLYLDI-UHFFFAOYSA-N"
composition,"1"
adsorption,"2.26024"
line_id,"103"
pressure,"1.2"
total_adsorption,"2.31337"
species_data
InChIKey,"CURLTUGMZLYLDI-UHFFFAOYSA-N"
composition,"1"
adsorption,"2.31337"
line_id,"104"
pressure,"1.3"
total_adsorption,"2.36151"
species_data
InChIKey,"CURLTUGMZLYLDI-UHFFFAOYSA-N"
composition,"1"
adsorption,"2.36151"
line_id,"105"
pressure,"1.4"
total_adsorption,"2.40541"
species_data
InChIKey,"CURLTUGMZLYLDI-UHFFFAOYSA-N"
composition,"1"
adsorption,"2.40541"
line_id,"106"
pressure,"1.5"
total_adsorption,"2.44566"
species_data
InChIKey,"CURLTUGMZLYLDI-UHFFFAOYSA-N"
composition,"1"
adsorption,"2.44566"
line_id,"107"
pressure,"1.6"
total_adsorption,"2.48276"
species_data
InChIKey,"CURLTUGMZLYLDI-UHFFFAOYSA-N"
composition,"1"
adsorption,"2.48276"
line_id,"108"
pressure,"1.7"
total_adsorption,"2.51711"
species_data
InChIKey,"CURLTUGMZLYLDI-UHFFFAOYSA-N"
composition,"1"
adsorption,"2.51711"
line_id,"109"
pressure,"1.8"
total_adsorption,"2.54903"
species_data
InChIKey,"CURLTUGMZLYLDI-UHFFFAOYSA-N"
composition,"1"
adsorption,"2.54903"
line_id,"110"
pressure,"1.9"
total_adsorption,"2.5788"
species_data
InChIKey,"CURLTUGMZLYLDI-UHFFFAOYSA-N"
composition,"1"
adsorption,"2.5788"
line_id,"111"
pressure,"2"
total_adsorption,"2.60665"
species_data
InChIKey,"CURLTUGMZLYLDI-UHFFFAOYSA-N"
composition,"1"
adsorption,"2.60665"
line_id,"112"
pressure,"2.1"
total_adsorption,"2.63279"
species_data
InChIKey,"CURLTUGMZLYLDI-UHFFFAOYSA-N"
composition,"1"
adsorption,"2.63279"
line_id,"113"
pressure,"2.2"
total_adsorption,"2.65738"
species_data
InChIKey,"CURLTUGMZLYLDI-UHFFFAOYSA-N"
composition,"1"
adsorption,"2.65738"
line_id,"114"
pressure,"2.3"
total_adsorption,"2.68058"
species_data
InChIKey,"CURLTUGMZLYLDI-UHFFFAOYSA-N"
composition,"1"
adsorption,"2.68058"
line_id,"115"
pressure,"2.4"
total_adsorption,"2.70251"
species_data
InChIKey,"CURLTUGMZLYLDI-UHFFFAOYSA-N"
composition,"1"
adsorption,"2.70251"
line_id,"116"
pressure,"2.5"
total_adsorption,"2.72328"
species_data
InChIKey,"CURLTUGMZLYLDI-UHFFFAOYSA-N"
composition,"1"
adsorption,"2.72328"
line_id,"117"
pressure,"2.6"
total_adsorption,"2.743"
species_data
InChIKey,"CURLTUGMZLYLDI-UHFFFAOYSA-N"
composition,"1"
adsorption,"2.743"
line_id,"118"
pressure,"2.7"
total_adsorption,"2.76175"
species_data
InChIKey,"CURLTUGMZLYLDI-UHFFFAOYSA-N"
composition,"1"
adsorption,"2.76175"
line_id,"119"
pressure,"2.8"
total_adsorption,"2.7796"
species_data
InChIKey,"CURLTUGMZLYLDI-UHFFFAOYSA-N"
composition,"1"
adsorption,"2.7796"
line_id,"120"
pressure,"2.9"
total_adsorption,"2.79663"
species_data
InChIKey,"CURLTUGMZLYLDI-UHFFFAOYSA-N"
composition,"1"
adsorption,"2.79663"
line_id,"121"
pressure,"3"
total_adsorption,"2.81291"
species_data
InChIKey,"CURLTUGMZLYLDI-UHFFFAOYSA-N"
composition,"1"
adsorption,"2.81291"
line_id,"122"
pressure,"3.1"
total_adsorption,"2.82847"
species_data
InChIKey,"CURLTUGMZLYLDI-UHFFFAOYSA-N"
composition,"1"
adsorption,"2.82847"
line_id,"123"
pressure,"3.2"
total_adsorption,"2.84338"
species_data
InChIKey,"CURLTUGMZLYLDI-UHFFFAOYSA-N"
composition,"1"
adsorption,"2.84338"
line_id,"124"
pressure,"3.3"
total_adsorption,"2.85768"
species_data
InChIKey,"CURLTUGMZLYLDI-UHFFFAOYSA-N"
composition,"1"
adsorption,"2.85768"
line_id,"125"
pressure,"3.4"
total_adsorption,"2.8714"
species_data
InChIKey,"CURLTUGMZLYLDI-UHFFFAOYSA-N"
composition,"1"
adsorption,"2.8714"
line_id,"126"
pressure,"3.5"
total_adsorption,"2.88459"
species_data
InChIKey,"CURLTUGMZLYLDI-UHFFFAOYSA-N"
composition,"1"
adsorption,"2.88459"
line_id,"127"
pressure,"3.6"
total_adsorption,"2.89729"
species_data
InChIKey,"CURLTUGMZLYLDI-UHFFFAOYSA-N"
composition,"1"
adsorption,"2.89729"
line_id,"128"
pressure,"3.7"
total_adsorption,"2.90951"
species_data
InChIKey,"CURLTUGMZLYLDI-UHFFFAOYSA-N"
composition,"1"
adsorption,"2.90951"
line_id,"129"
pressure,"3.8"
total_adsorption,"2.9213"
species_data
InChIKey,"CURLTUGMZLYLDI-UHFFFAOYSA-N"
composition,"1"
adsorption,"2.9213"
line_id,"130"
pressure,"3.9"
total_adsorption,"2.93267"
species_data
InChIKey,"CURLTUGMZLYLDI-UHFFFAOYSA-N"
composition,"1"
adsorption,"2.93267"
line_id,"131"
pressure,"4"
total_adsorption,"2.94365"
species_data
InChIKey,"CURLTUGMZLYLDI-UHFFFAOYSA-N"
composition,"1"
adsorption,"2.94365"
line_id,"132"
pressure,"4.1"
total_adsorption,"2.95426"
species_data
InChIKey,"CURLTUGMZLYLDI-UHFFFAOYSA-N"
composition,"1"
adsorption,"2.95426"
line_id,"133"
pressure,"4.2"
total_adsorption,"2.96452"
species_data
InChIKey,"CURLTUGMZLYLDI-UHFFFAOYSA-N"
composition,"1"
adsorption,"2.96452"
line_id,"134"
pressure,"4.3"
total_adsorption,"2.97445"
species_data
InChIKey,"CURLTUGMZLYLDI-UHFFFAOYSA-N"
composition,"1"
adsorption,"2.97445"
line_id,"135"
pressure,"4.4"
total_adsorption,"2.98407"
species_data
InChIKey,"CURLTUGMZLYLDI-UHFFFAOYSA-N"
composition,"1"
adsorption,"2.98407"
line_id,"136"
pressure,"4.5"
total_adsorption,"2.99339"
species_data
InChIKey,"CURLTUGMZLYLDI-UHFFFAOYSA-N"
composition,"1"
adsorption,"2.99339"
line_id,"137"
pressure,"4.6"
total_adsorption,"3.00243"
species_data
InChIKey,"CURLTUGMZLYLDI-UHFFFAOYSA-N"
composition,"1"
adsorption,"3.00243"
line_id,"138"
pressure,"4.7"
total_adsorption,"3.0112"
species_data
InChIKey,"CURLTUGMZLYLDI-UHFFFAOYSA-N"
composition,"1"
adsorption,"3.0112"
line_id,"139"
pressure,"4.8"
total_adsorption,"3.01972"
species_data
InChIKey,"CURLTUGMZLYLDI-UHFFFAOYSA-N"
composition,"1"
adsorption,"3.01972"
line_id,"140"
pressure,"4.9"
total_adsorption,"3.02799"
species_data
InChIKey,"CURLTUGMZLYLDI-UHFFFAOYSA-N"
composition,"1"
adsorption,"3.02799"
line_id,"141"
pressure,"5"
total_adsorption,"3.03603"
species_data
InChIKey,"CURLTUGMZLYLDI-UHFFFAOYSA-N"
composition,"1"
adsorption,"3.03603"
line_id,"142"
pressure,"5"
total_adsorption,"3.03603"
species_data
InChIKey,"CURLTUGMZLYLDI-UHFFFAOYSA-N"
composition,"1"
adsorption,"3.03603"
line_id,"143"
pressure,"6"
total_adsorption,"3.10575"
species_data
InChIKey,"CURLTUGMZLYLDI-UHFFFAOYSA-N"
composition,"1"
adsorption,"3.10575"
line_id,"144"
pressure,"7"
total_adsorption,"3.16075"
species_data
InChIKey,"CURLTUGMZLYLDI-UHFFFAOYSA-N"
composition,"1"
adsorption,"3.16075"
line_id,"145"
pressure,"8"
total_adsorption,"3.20556"
species_data
InChIKey,"CURLTUGMZLYLDI-UHFFFAOYSA-N"
composition,"1"
adsorption,"3.20556"
line_id,"146"
pressure,"9"
total_adsorption,"3.24296"
species_data
InChIKey,"CURLTUGMZLYLDI-UHFFFAOYSA-N"
composition,"1"
adsorption,"3.24296"
line_id,"147"
pressure,"10"
total_adsorption,"3.27478"
species_data
InChIKey,"CURLTUGMZLYLDI-UHFFFAOYSA-N"
composition,"1"
adsorption,"3.27478"
line_id,"148"
pressure,"11"
total_adsorption,"3.30228"
species_data
InChIKey,"CURLTUGMZLYLDI-UHFFFAOYSA-N"
composition,"1"
adsorption,"3.30228"
line_id,"149"
pressure,"12"
total_adsorption,"3.32633"
species_data
InChIKey,"CURLTUGMZLYLDI-UHFFFAOYSA-N"
composition,"1"
adsorption,"3.32633"
line_id,"150"
pressure,"13"
total_adsorption,"3.34761"
species_data
InChIKey,"CURLTUGMZLYLDI-UHFFFAOYSA-N"
composition,"1"
adsorption,"3.34761"
line_id,"151"
pressure,"14"
total_adsorption,"3.36659"
species_data
InChIKey,"CURLTUGMZLYLDI-UHFFFAOYSA-N"
composition,"1"
adsorption,"3.36659"
line_id,"152"
pressure,"15"
total_adsorption,"3.38367"
species_data
InChIKey,"CURLTUGMZLYLDI-UHFFFAOYSA-N"
composition,"1"
adsorption,"3.38367"
line_id,"153"
pressure,"16"
total_adsorption,"3.39913"
species_data
InChIKey,"CURLTUGMZLYLDI-UHFFFAOYSA-N"
composition,"1"
adsorption,"3.39913"
line_id,"154"
pressure,"17"
total_adsorption,"3.41321"
species_data
InChIKey,"CURLTUGMZLYLDI-UHFFFAOYSA-N"
composition,"1"
adsorption,"3.41321"
line_id,"155"
pressure,"18"
total_adsorption,"3.42611"
species_data
InChIKey,"CURLTUGMZLYLDI-UHFFFAOYSA-N"
composition,"1"
adsorption,"3.42611"
line_id,"156"
pressure,"19"
total_adsorption,"3.43798"
species_data
InChIKey,"CURLTUGMZLYLDI-UHFFFAOYSA-N"
composition,"1"
adsorption,"3.43798"
line_id,"157"
pressure,"20"
total_adsorption,"3.44894"
species_data
InChIKey,"CURLTUGMZLYLDI-UHFFFAOYSA-N"
composition,"1"
adsorption,"3.44894"
line_id,"158"
pressure,"21"
total_adsorption,"3.45911"
species_data
InChIKey,"CURLTUGMZLYLDI-UHFFFAOYSA-N"
composition,"1"
adsorption,"3.45911"
line_id,"159"
pressure,"22"
total_adsorption,"3.46858"
species_data
InChIKey,"CURLTUGMZLYLDI-UHFFFAOYSA-N"
composition,"1"
adsorption,"3.46858"
line_id,"160"
pressure,"23"
total_adsorption,"3.47741"
species_data
InChIKey,"CURLTUGMZLYLDI-UHFFFAOYSA-N"
composition,"1"
adsorption,"3.47741"
line_id,"161"
pressure,"24"
total_adsorption,"3.48569"
species_data
InChIKey,"CURLTUGMZLYLDI-UHFFFAOYSA-N"
composition,"1"
adsorption,"3.48569"
line_id,"162"
pressure,"25"
total_adsorption,"3.49345"
species_data
InChIKey,"CURLTUGMZLYLDI-UHFFFAOYSA-N"
composition,"1"
adsorption,"3.49345"
line_id,"163"
pressure,"26"
total_adsorption,"3.50076"
species_data
InChIKey,"CURLTUGMZLYLDI-UHFFFAOYSA-N"
composition,"1"
adsorption,"3.50076"
line_id,"164"
pressure,"27"
total_adsorption,"3.50766"
species_data
InChIKey,"CURLTUGMZLYLDI-UHFFFAOYSA-N"
composition,"1"
adsorption,"3.50766"
line_id,"165"
pressure,"28"
total_adsorption,"3.51418"
species_data
InChIKey,"CURLTUGMZLYLDI-UHFFFAOYSA-N"
composition,"1"
adsorption,"3.51418"
line_id,"166"
pressure,"29"
total_adsorption,"3.52035"
species_data
InChIKey,"CURLTUGMZLYLDI-UHFFFAOYSA-N"
composition,"1"
adsorption,"3.52035"
line_id,"167"
pressure,"30"
total_adsorption,"3.52621"
species_data
InChIKey,"CURLTUGMZLYLDI-UHFFFAOYSA-N"
composition,"1"
adsorption,"3.52621"
line_id,"168"
pressure,"31"
total_adsorption,"3.53178"
species_data
InChIKey,"CURLTUGMZLYLDI-UHFFFAOYSA-N"
composition,"1"
adsorption,"3.53178"
line_id,"169"
pressure,"32"
total_adsorption,"3.53708"
species_data
InChIKey,"CURLTUGMZLYLDI-UHFFFAOYSA-N"
composition,"1"
adsorption,"3.53708"
line_id,"170"
pressure,"33"
total_adsorption,"3.54213"
species_data
InChIKey,"CURLTUGMZLYLDI-UHFFFAOYSA-N"
composition,"1"
adsorption,"3.54213"
line_id,"171"
pressure,"34"
total_adsorption,"3.54695"
species_data
InChIKey,"CURLTUGMZLYLDI-UHFFFAOYSA-N"
composition,"1"
adsorption,"3.54695"
line_id,"172"
pressure,"35"
total_adsorption,"3.55156"
species_data
InChIKey,"CURLTUGMZLYLDI-UHFFFAOYSA-N"
composition,"1"
adsorption,"3.55156"
line_id,"173"
pressure,"36"
total_adsorption,"3.55598"
species_data
InChIKey,"CURLTUGMZLYLDI-UHFFFAOYSA-N"
composition,"1"
adsorption,"3.55598"
line_id,"174"
pressure,"37"
total_adsorption,"3.56021"
species_data
InChIKey,"CURLTUGMZLYLDI-UHFFFAOYSA-N"
composition,"1"
adsorption,"3.56021"
line_id,"175"
pressure,"38"
total_adsorption,"3.56427"
species_data
InChIKey,"CURLTUGMZLYLDI-UHFFFAOYSA-N"
composition,"1"
adsorption,"3.56427"
line_id,"176"
pressure,"39"
total_adsorption,"3.56817"
species_data
InChIKey,"CURLTUGMZLYLDI-UHFFFAOYSA-N"
composition,"1"
adsorption,"3.56817"
line_id,"177"
pressure,"40"
total_adsorption,"3.57191"
species_data
InChIKey,"CURLTUGMZLYLDI-UHFFFAOYSA-N"
composition,"1"
adsorption,"3.57191"
line_id,"178"
pressure,"41"
total_adsorption,"3.57552"
species_data
InChIKey,"CURLTUGMZLYLDI-UHFFFAOYSA-N"
composition,"1"
adsorption,"3.57552"
line_id,"179"
pressure,"42"
total_adsorption,"3.57899"
species_data
InChIKey,"CURLTUGMZLYLDI-UHFFFAOYSA-N"
composition,"1"
adsorption,"3.57899"
line_id,"180"
pressure,"43"
total_adsorption,"3.58234"
species_data
InChIKey,"CURLTUGMZLYLDI-UHFFFAOYSA-N"
composition,"1"
adsorption,"3.58234"
line_id,"181"
pressure,"44"
total_adsorption,"3.58557"
species_data
InChIKey,"CURLTUGMZLYLDI-UHFFFAOYSA-N"
composition,"1"
adsorption,"3.58557"
line_id,"182"
pressure,"45"
total_adsorption,"3.58869"
species_data
InChIKey,"CURLTUGMZLYLDI-UHFFFAOYSA-N"
composition,"1"
adsorption,"3.58869"

line,"pressure","composition (CURLTUGMZLYLDI-UHFFFAOYSA-N)","adsorption (CURLTUGMZLYLDI-UHFFFAOYSA-N)","total_adsorption"
1,"0.1","1","0.791324","0.791324"
2,"0.109","1","0.833824","0.833824"
3,"0.118","1","0.874136","0.874136"
4,"0.127","1","0.912474","0.912474"
5,"0.136","1","0.949019","0.949019"
6,"0.145","1","0.983929","0.983929"
7,"0.154","1","1.01734","1.01734"
8,"0.163","1","1.04937","1.04937"
9,"0.172","1","1.08013","1.08013"
10,"0.181","1","1.10971","1.10971"
11,"0.19","1","1.13819","1.13819"
12,"0.199","1","1.16565","1.16565"
13,"0.208","1","1.19215","1.19215"
14,"0.217","1","1.21776","1.21776"
15,"0.226","1","1.24253","1.24253"
16,"0.235","1","1.26651","1.26651"
17,"0.244","1","1.28974","1.28974"
18,"0.253","1","1.31228","1.31228"
19,"0.262","1","1.33415","1.33415"
20,"0.271","1","1.35539","1.35539"
21,"0.28","1","1.37603","1.37603"
22,"0.289","1","1.39611","1.39611"
23,"0.298","1","1.41565","1.41565"
24,"0.307","1","1.43468","1.43468"
25,"0.316","1","1.45322","1.45322"
26,"0.325","1","1.47129","1.47129"
27,"0.334","1","1.48892","1.48892"
28,"0.343","1","1.50612","1.50612"
29,"0.352","1","1.52292","1.52292"
30,"0.361","1","1.53932","1.53932"
31,"0.37","1","1.55536","1.55536"
32,"0.379","1","1.57103","1.57103"
33,"0.388","1","1.58635","1.58635"
34,"0.397","1","1.60135","1.60135"
35,"0.406","1","1.61603","1.61603"
36,"0.415","1","1.6304","1.6304"
37,"0.424","1","1.64447","1.64447"
38,"0.433","1","1.65826","1.65826"
39,"0.442","1","1.67178","1.67178"
40,"0.451","1","1.68503","1.68503"
41,"0.46","1","1.69802","1.69802"
42,"0.469","1","1.71077","1.71077"
43,"0.478","1","1.72328","1.72328"
44,"0.487","1","1.73556","1.73556"
45,"0.496","1","1.74761","1.74761"
46,"0.505","1","1.75945","1.75945"
47,"0.514","1","1.77107","1.77107"
48,"0.523","1","1.7825","1.7825"
49,"0.532","1","1.79372","1.79372"
50,"0.541","1","1.80476","1.80476"
51,"0.55","1","1.81561","1.81561"
52,"0.559","1","1.82628","1.82628"
53,"0.568","1","1.83678","1.83678"
54,"0.577","1","1.8471","1.8471"
55,"0.586","1","1.85726","1.85726"
56,"0.595","1","1.86726","1.86726"
57,"0.604","1","1.87711","1.87711"
58,"0.613","1","1.8868","1.8868"
59,"0.622","1","1.89635","1.89635"
60,"0.631","1","1.90575","1.90575"
61,"0.64","1","1.91501","1.91501"
62,"0.649","1","1.92413","1.92413"
63,"0.658","1","1.93313","1.93313"
64,"0.667","1","1.94199","1.94199"
65,"0.676","1","1.95072","1.95072"
66,"0.685","1","1.95934","1.95934"
67,"0.694","1","1.96783","1.96783"
68,"0.703","1","1.9762","1.9762"
69,"0.712","1","1.98446","1.98446"
70,"0.721","1","1.99261","1.99261"
71,"0.73","1","2.00065","2.00065"
72,"0.739","1","2.00858","2.00858"
73,"0.748","1","2.01641","2.01641"
74,"0.757","1","2.02414","2.02414"
75,"0.766","1","2.03177","2.03177"
76,"0.775","1","2.0393","2.0393"
77,"0.784","1","2.04673","2.04673"
78,"0.793","1","2.05407","2.05407"
79,"0.802","1","2.06132","2.06132"
80,"0.811","1","2.06848","2.06848"
81,"0.82","1","2.07556","2.07556"
82,"0.829","1","2.08254","2.08254"
83,"0.838","1","2.08945","2.08945"
84,"0.847","1","2.09627","2.09627"
85,"0.856","1","2.10301","2.10301"
86,"0.865","1","2.10968","2.10968"
87,"0.874","1","2.11626","2.11626"
88,"0.883","1","2.12277","2.12277"
89,"0.892","1","2.12921","2.12921"
90,"0.901","1","2.13557","2.13557"
91,"0.91","1","2.14187","2.14187"
92,"0.919","1","2.14809","2.14809"
93,"0.928","1","2.15424","2.15424"
94,"0.937","1","2.16033","2.16033"
95,"0.946","1","2.16635","2.16635"
96,"0.955","1","2.17231","2.17231"
97,"0.964","1","2.1782","2.1782"
98,"0.973","1","2.18403","2.18403"
99,"0.982","1","2.1898","2.1898"
100,"0.991","1","2.19551","2.19551"
101,"1","1","2.20115","2.20115"
102,"1.1","1","2.26024","2.26024"
103,"1.2","1","2.31337","2.31337"
104,"1.3","1","2.36151","2.36151"
105,"1.4","1","2.40541","2.40541"
106,"1.5","1","2.44566","2.44566"
107,"1.6","1","2.48276","2.48276"
108,"1.7","1","2.51711","2.51711"
109,"1.8","1","2.54903","2.54903"
110,"1.9","1","2.5788","2.5788"
111,"2","1","2.60665","2.60665"
112,"2.1","1","2.63279","2.63279"
113,"2.2","1","2.65738","2.65738"
114,"2.3","1","2.68058","2.68058"
115,"2.4","1","2.70251","2.70251"
116,"2.5","1","2.72328","2.72328"
117,"2.6","1","2.743","2.743"
118,"2.7","1","2.76175","2.76175"
119,"2.8","1","2.7796","2.7796"
120,"2.9","1","2.79663","2.79663"
121,"3","1","2.81291","2.81291"
122,"3.1","1","2.82847","2.82847"
123,"3.2","1","2.84338","2.84338"
124,"3.3","1","2.85768","2.85768"
125,"3.4","1","2.8714","2.8714"
126,"3.5","1","2.88459","2.88459"
127,"3.6","1","2.89729","2.89729"
128,"3.7","1","2.90951","2.90951"
129,"3.8","1","2.9213","2.9213"
130,"3.9","1","2.93267","2.93267"
131,"4","1","2.94365","2.94365"
132,"4.1","1","2.95426","2.95426"
133,"4.2","1","2.96452","2.96452"
134,"4.3","1","2.97445","2.97445"
135,"4.4","1","2.98407","2.98407"
136,"4.5","1","2.99339","2.99339"
137,"4.6","1","3.00243","3.00243"
138,"4.7","1","3.0112","3.0112"
139,"4.8","1","3.01972","3.01972"
140,"4.9","1","3.02799","3.02799"
141,"5","1","3.03603","3.03603"
142,"5","1","3.03603","3.03603"
143,"6","1","3.10575","3.10575"
144,"7","1","3.16075","3.16075"
145,"8","1","3.20556","3.20556"
146,"9","1","3.24296","3.24296"
147,"10","1","3.27478","3.27478"
148,"11","1","3.30228","3.30228"
149,"12","1","3.32633","3.32633"
150,"13","1","3.34761","3.34761"
151,"14","1","3.36659","3.36659"
152,"15","1","3.38367","3.38367"
153,"16","1","3.39913","3.39913"
154,"17","1","3.41321","3.41321"
155,"18","1","3.42611","3.42611"
156,"19","1","3.43798","3.43798"
157,"20","1","3.44894","3.44894"
158,"21","1","3.45911","3.45911"
159,"22","1","3.46858","3.46858"
160,"23","1","3.47741","3.47741"
161,"24","1","3.48569","3.48569"
162,"25","1","3.49345","3.49345"
163,"26","1","3.50076","3.50076"
164,"27","1","3.50766","3.50766"
165,"28","1","3.51418","3.51418"
166,"29","1","3.52035","3.52035"
167,"30","1","3.52621","3.52621"
168,"31","1","3.53178","3.53178"
169,"32","1","3.53708","3.53708"
170,"33","1","3.54213","3.54213"
171,"34","1","3.54695","3.54695"
172,"35","1","3.55156","3.55156"
173,"36","1","3.55598","3.55598"
174,"37","1","3.56021","3.56021"
175,"38","1","3.56427","3.56427"
176,"39","1","3.56817","3.56817"
177,"40","1","3.57191","3.57191"
178,"41","1","3.57552","3.57552"
179,"42","1","3.57899","3.57899"
180,"43","1","3.58234","3.58234"
181,"44","1","3.58557","3.58557"
182,"45","1","3.58869","3.58869"

File: Zeolite-CO2 Data/Data/10.1007s1045002200355x.M0.1.298K.Isotherm3.csv

filename,"10.1007s1045002200355x.M0.1.298K.Isotherm3"
DOI,"10.1007/s10450-022-00355-x"
articleSource,"Figure 6"
date,"2022-02-11"
digitizer,"NIST FACT Lab"
adsorbent
hashkey,"NIST-MATDB-2be4718f0af306b55d864f82e3b82850"
name,"Ammonium ZSM-5"
adsorbates
InChIKey,"CURLTUGMZLYLDI-UHFFFAOYSA-N"
name,"Carbon Dioxide"
category,"mod"
temperature,"298"
tabular_data,"1"
isotherm_type,"excess"
adsorptionUnits,"mmol/g"
pressureUnits,"bar"
compositionType,"molefraction"
concentrationUnits,""
isotherm_data
line_id,"1"
pressure,"6.0E-5"
total_adsorption,"0.000522"
species_data
InChIKey,"CURLTUGMZLYLDI-UHFFFAOYSA-N"
composition,"1"
adsorption,"0.000522"
line_id,"2"
pressure,"9.3E-5"
total_adsorption,"0.000973"
species_data
InChIKey,"CURLTUGMZLYLDI-UHFFFAOYSA-N"
composition,"1"
adsorption,"0.000973"
line_id,"3"
pressure,"0.000119"
total_adsorption,"0.001334"
species_data
InChIKey,"CURLTUGMZLYLDI-UHFFFAOYSA-N"
composition,"1"
adsorption,"0.001334"
line_id,"4"
pressure,"0.000148"
total_adsorption,"0.001557"
species_data
InChIKey,"CURLTUGMZLYLDI-UHFFFAOYSA-N"
composition,"1"
adsorption,"0.001557"
line_id,"5"
pressure,"0.000174"
total_adsorption,"0.001682"
species_data
InChIKey,"CURLTUGMZLYLDI-UHFFFAOYSA-N"
composition,"1"
adsorption,"0.001682"
line_id,"6"
pressure,"0.000203"
total_adsorption,"0.001669"
species_data
InChIKey,"CURLTUGMZLYLDI-UHFFFAOYSA-N"
composition,"1"
adsorption,"0.001669"
line_id,"7"
pressure,"0.000217"
total_adsorption,"0.001642"
species_data
InChIKey,"CURLTUGMZLYLDI-UHFFFAOYSA-N"
composition,"1"
adsorption,"0.001642"
line_id,"8"
pressure,"0.000351"
total_adsorption,"0.003212"
species_data
InChIKey,"CURLTUGMZLYLDI-UHFFFAOYSA-N"
composition,"1"
adsorption,"0.003212"
line_id,"9"
pressure,"0.000483"
total_adsorption,"0.004582"
species_data
InChIKey,"CURLTUGMZLYLDI-UHFFFAOYSA-N"
composition,"1"
adsorption,"0.004582"
line_id,"10"
pressure,"0.00052"
total_adsorption,"0.004765"
species_data
InChIKey,"CURLTUGMZLYLDI-UHFFFAOYSA-N"
composition,"1"
adsorption,"0.004765"
line_id,"11"
pressure,"0.000663"
total_adsorption,"0.00646"
species_data
InChIKey,"CURLTUGMZLYLDI-UHFFFAOYSA-N"
composition,"1"
adsorption,"0.00646"
line_id,"12"
pressure,"0.000725"
total_adsorption,"0.006978"
species_data
InChIKey,"CURLTUGMZLYLDI-UHFFFAOYSA-N"
composition,"1"
adsorption,"0.006978"
line_id,"13"
pressure,"0.000949"
total_adsorption,"0.009628"
species_data
InChIKey,"CURLTUGMZLYLDI-UHFFFAOYSA-N"
composition,"1"
adsorption,"0.009628"
line_id,"14"
pressure,"0.00097"
total_adsorption,"0.009655"
species_data
InChIKey,"CURLTUGMZLYLDI-UHFFFAOYSA-N"
composition,"1"
adsorption,"0.009655"
line_id,"15"
pressure,"0.00107"
total_adsorption,"0.010739"
species_data
InChIKey,"CURLTUGMZLYLDI-UHFFFAOYSA-N"
composition,"1"
adsorption,"0.010739"
line_id,"16"
pressure,"0.002163"
total_adsorption,"0.024556"
species_data
InChIKey,"CURLTUGMZLYLDI-UHFFFAOYSA-N"
composition,"1"
adsorption,"0.024556"
line_id,"17"
pressure,"0.003148"
total_adsorption,"0.03641"
species_data
InChIKey,"CURLTUGMZLYLDI-UHFFFAOYSA-N"
composition,"1"
adsorption,"0.03641"
line_id,"18"
pressure,"0.004075"
total_adsorption,"0.047113"
species_data
InChIKey,"CURLTUGMZLYLDI-UHFFFAOYSA-N"
composition,"1"
adsorption,"0.047113"
line_id,"19"
pressure,"0.00521"
total_adsorption,"0.059775"
species_data
InChIKey,"CURLTUGMZLYLDI-UHFFFAOYSA-N"
composition,"1"
adsorption,"0.059775"
line_id,"20"
pressure,"0.006101"
total_adsorption,"0.069318"
species_data
InChIKey,"CURLTUGMZLYLDI-UHFFFAOYSA-N"
composition,"1"
adsorption,"0.069318"
line_id,"21"
pressure,"0.007116"
total_adsorption,"0.07991"
species_data
InChIKey,"CURLTUGMZLYLDI-UHFFFAOYSA-N"
composition,"1"
adsorption,"0.07991"
line_id,"22"
pressure,"0.00817"
total_adsorption,"0.090493"
species_data
InChIKey,"CURLTUGMZLYLDI-UHFFFAOYSA-N"
composition,"1"
adsorption,"0.090493"
line_id,"23"
pressure,"0.009279"
total_adsorption,"0.101414"
species_data
InChIKey,"CURLTUGMZLYLDI-UHFFFAOYSA-N"
composition,"1"
adsorption,"0.101414"
line_id,"24"
pressure,"0.010157"
total_adsorption,"0.109766"
species_data
InChIKey,"CURLTUGMZLYLDI-UHFFFAOYSA-N"
composition,"1"
adsorption,"0.109766"
line_id,"25"
pressure,"0.020784"
total_adsorption,"0.200393"
species_data
InChIKey,"CURLTUGMZLYLDI-UHFFFAOYSA-N"
composition,"1"
adsorption,"0.200393"
line_id,"26"
pressure,"0.026427"
total_adsorption,"0.241715"
species_data
InChIKey,"CURLTUGMZLYLDI-UHFFFAOYSA-N"
composition,"1"
adsorption,"0.241715"
line_id,"27"
pressure,"0.029485"
total_adsorption,"0.262626"
species_data
InChIKey,"CURLTUGMZLYLDI-UHFFFAOYSA-N"
composition,"1"
adsorption,"0.262626"
line_id,"28"
pressure,"0.040845"
total_adsorption,"0.333693"
species_data
InChIKey,"CURLTUGMZLYLDI-UHFFFAOYSA-N"
composition,"1"
adsorption,"0.333693"
line_id,"29"
pressure,"0.049867"
total_adsorption,"0.384425"
species_data
InChIKey,"CURLTUGMZLYLDI-UHFFFAOYSA-N"
composition,"1"
adsorption,"0.384425"
line_id,"30"
pressure,"0.060017"
total_adsorption,"0.437374"
species_data
InChIKey,"CURLTUGMZLYLDI-UHFFFAOYSA-N"
composition,"1"
adsorption,"0.437374"
line_id,"31"
pressure,"0.07038"
total_adsorption,"0.48683"
species_data
InChIKey,"CURLTUGMZLYLDI-UHFFFAOYSA-N"
composition,"1"
adsorption,"0.48683"
line_id,"32"
pressure,"0.075164"
total_adsorption,"0.508727"
species_data
InChIKey,"CURLTUGMZLYLDI-UHFFFAOYSA-N"
composition,"1"
adsorption,"0.508727"
line_id,"33"
pressure,"0.081896"
total_adsorption,"0.538721"
species_data
InChIKey,"CURLTUGMZLYLDI-UHFFFAOYSA-N"
composition,"1"
adsorption,"0.538721"
line_id,"34"
pressure,"0.09109"
total_adsorption,"0.577063"
species_data
InChIKey,"CURLTUGMZLYLDI-UHFFFAOYSA-N"
composition,"1"
adsorption,"0.577063"
line_id,"35"
pressure,"0.101202"
total_adsorption,"0.617235"
species_data
InChIKey,"CURLTUGMZLYLDI-UHFFFAOYSA-N"
composition,"1"
adsorption,"0.617235"
line_id,"36"
pressure,"0.126877"
total_adsorption,"0.710962"
species_data
InChIKey,"CURLTUGMZLYLDI-UHFFFAOYSA-N"
composition,"1"
adsorption,"0.710962"
line_id,"37"
pressure,"0.151983"
total_adsorption,"0.793388"
species_data
InChIKey,"CURLTUGMZLYLDI-UHFFFAOYSA-N"
composition,"1"
adsorption,"0.793388"
line_id,"38"
pressure,"0.177585"
total_adsorption,"0.870487"
species_data
InChIKey,"CURLTUGMZLYLDI-UHFFFAOYSA-N"
composition,"1"
adsorption,"0.870487"
line_id,"39"
pressure,"0.202916"
total_adsorption,"0.941443"
species_data
InChIKey,"CURLTUGMZLYLDI-UHFFFAOYSA-N"
composition,"1"
adsorption,"0.941443"
line_id,"40"
pressure,"0.228791"
total_adsorption,"1.00846"
species_data
InChIKey,"CURLTUGMZLYLDI-UHFFFAOYSA-N"
composition,"1"
adsorption,"1.00846"
line_id,"41"
pressure,"0.254789"
total_adsorption,"1.0707"
species_data
InChIKey,"CURLTUGMZLYLDI-UHFFFAOYSA-N"
composition,"1"
adsorption,"1.0707"
line_id,"42"
pressure,"0.279794"
total_adsorption,"1.12719"
species_data
InChIKey,"CURLTUGMZLYLDI-UHFFFAOYSA-N"
composition,"1"
adsorption,"1.12719"
line_id,"43"
pressure,"0.303129"
total_adsorption,"1.17679"
species_data
InChIKey,"CURLTUGMZLYLDI-UHFFFAOYSA-N"
composition,"1"
adsorption,"1.17679"
line_id,"44"
pressure,"0.330882"
total_adsorption,"1.2328"
species_data
InChIKey,"CURLTUGMZLYLDI-UHFFFAOYSA-N"
composition,"1"
adsorption,"1.2328"
line_id,"45"
pressure,"0.353972"
total_adsorption,"1.27632"
species_data
InChIKey,"CURLTUGMZLYLDI-UHFFFAOYSA-N"
composition,"1"
adsorption,"1.27632"
line_id,"46"
pressure,"0.379411"
total_adsorption,"1.32144"
species_data
InChIKey,"CURLTUGMZLYLDI-UHFFFAOYSA-N"
composition,"1"
adsorption,"1.32144"
line_id,"47"
pressure,"0.405326"
total_adsorption,"1.36617"
species_data
InChIKey,"CURLTUGMZLYLDI-UHFFFAOYSA-N"
composition,"1"
adsorption,"1.36617"
line_id,"48"
pressure,"0.430155"
total_adsorption,"1.40656"
species_data
InChIKey,"CURLTUGMZLYLDI-UHFFFAOYSA-N"
composition,"1"
adsorption,"1.40656"
line_id,"49"
pressure,"0.455683"
total_adsorption,"1.44611"
species_data
InChIKey,"CURLTUGMZLYLDI-UHFFFAOYSA-N"
composition,"1"
adsorption,"1.44611"
line_id,"50"
pressure,"0.481278"
total_adsorption,"1.48352"
species_data
InChIKey,"CURLTUGMZLYLDI-UHFFFAOYSA-N"
composition,"1"
adsorption,"1.48352"
line_id,"51"
pressure,"0.507302"
total_adsorption,"1.52082"
species_data
InChIKey,"CURLTUGMZLYLDI-UHFFFAOYSA-N"
composition,"1"
adsorption,"1.52082"
line_id,"52"
pressure,"0.532128"
total_adsorption,"1.55433"
species_data
InChIKey,"CURLTUGMZLYLDI-UHFFFAOYSA-N"
composition,"1"
adsorption,"1.55433"
line_id,"53"
pressure,"0.558139"
total_adsorption,"1.58703"
species_data
InChIKey,"CURLTUGMZLYLDI-UHFFFAOYSA-N"
composition,"1"
adsorption,"1.58703"
line_id,"54"
pressure,"0.583028"
total_adsorption,"1.61818"
species_data
InChIKey,"CURLTUGMZLYLDI-UHFFFAOYSA-N"
composition,"1"
adsorption,"1.61818"
line_id,"55"
pressure,"0.609525"
total_adsorption,"1.64986"
species_data
InChIKey,"CURLTUGMZLYLDI-UHFFFAOYSA-N"
composition,"1"
adsorption,"1.64986"
line_id,"56"
pressure,"0.634249"
total_adsorption,"1.67776"
species_data
InChIKey,"CURLTUGMZLYLDI-UHFFFAOYSA-N"
composition,"1"
adsorption,"1.67776"
line_id,"57"
pressure,"0.659897"
total_adsorption,"1.7051"
species_data
InChIKey,"CURLTUGMZLYLDI-UHFFFAOYSA-N"
composition,"1"
adsorption,"1.7051"
line_id,"58"
pressure,"0.683459"
total_adsorption,"1.72969"
species_data
InChIKey,"CURLTUGMZLYLDI-UHFFFAOYSA-N"
composition,"1"
adsorption,"1.72969"
line_id,"59"
pressure,"0.712008"
total_adsorption,"1.75916"
species_data
InChIKey,"CURLTUGMZLYLDI-UHFFFAOYSA-N"
composition,"1"
adsorption,"1.75916"
line_id,"60"
pressure,"0.736053"
total_adsorption,"1.78304"
species_data
InChIKey,"CURLTUGMZLYLDI-UHFFFAOYSA-N"
composition,"1"
adsorption,"1.78304"
line_id,"61"
pressure,"0.759956"
total_adsorption,"1.80487"
species_data
InChIKey,"CURLTUGMZLYLDI-UHFFFAOYSA-N"
composition,"1"
adsorption,"1.80487"
line_id,"62"
pressure,"0.786626"
total_adsorption,"1.8293"
species_data
InChIKey,"CURLTUGMZLYLDI-UHFFFAOYSA-N"
composition,"1"
adsorption,"1.8293"
line_id,"63"
pressure,"0.809674"
total_adsorption,"1.84941"
species_data
InChIKey,"CURLTUGMZLYLDI-UHFFFAOYSA-N"
composition,"1"
adsorption,"1.84941"
line_id,"64"
pressure,"0.837495"
total_adsorption,"1.87261"
species_data
InChIKey,"CURLTUGMZLYLDI-UHFFFAOYSA-N"
composition,"1"
adsorption,"1.87261"
line_id,"65"
pressure,"0.860498"
total_adsorption,"1.89256"
species_data
InChIKey,"CURLTUGMZLYLDI-UHFFFAOYSA-N"
composition,"1"
adsorption,"1.89256"
line_id,"66"
pressure,"0.886814"
total_adsorption,"1.91372"
species_data
InChIKey,"CURLTUGMZLYLDI-UHFFFAOYSA-N"
composition,"1"
adsorption,"1.91372"
line_id,"67"
pressure,"0.911212"
total_adsorption,"1.9332"
species_data
InChIKey,"CURLTUGMZLYLDI-UHFFFAOYSA-N"
composition,"1"
adsorption,"1.9332"
line_id,"68"
pressure,"0.936705"
total_adsorption,"1.95232"
species_data
InChIKey,"CURLTUGMZLYLDI-UHFFFAOYSA-N"
composition,"1"
adsorption,"1.95232"
line_id,"69"
pressure,"0.962191"
total_adsorption,"1.97101"
species_data
InChIKey,"CURLTUGMZLYLDI-UHFFFAOYSA-N"
composition,"1"
adsorption,"1.97101"
line_id,"70"
pressure,"0.987317"
total_adsorption,"1.98866"
species_data
InChIKey,"CURLTUGMZLYLDI-UHFFFAOYSA-N"
composition,"1"
adsorption,"1.98866"
line_id,"71"
pressure,"1.00828"
total_adsorption,"2.00278"
species_data
InChIKey,"CURLTUGMZLYLDI-UHFFFAOYSA-N"
composition,"1"
adsorption,"2.00278"

line,"pressure","composition (CURLTUGMZLYLDI-UHFFFAOYSA-N)","adsorption (CURLTUGMZLYLDI-UHFFFAOYSA-N)","total_adsorption"
1,"6.0E-5","1","0.000522","0.000522"
2,"9.3E-5","1","0.000973","0.000973"
3,"0.000119","1","0.001334","0.001334"
4,"0.000148","1","0.001557","0.001557"
5,"0.000174","1","0.001682","0.001682"
6,"0.000203","1","0.001669","0.001669"
7,"0.000217","1","0.001642","0.001642"
8,"0.000351","1","0.003212","0.003212"
9,"0.000483","1","0.004582","0.004582"
10,"0.00052","1","0.004765","0.004765"
11,"0.000663","1","0.00646","0.00646"
12,"0.000725","1","0.006978","0.006978"
13,"0.000949","1","0.009628","0.009628"
14,"0.00097","1","0.009655","0.009655"
15,"0.00107","1","0.010739","0.010739"
16,"0.002163","1","0.024556","0.024556"
17,"0.003148","1","0.03641","0.03641"
18,"0.004075","1","0.047113","0.047113"
19,"0.00521","1","0.059775","0.059775"
20,"0.006101","1","0.069318","0.069318"
21,"0.007116","1","0.07991","0.07991"
22,"0.00817","1","0.090493","0.090493"
23,"0.009279","1","0.101414","0.101414"
24,"0.010157","1","0.109766","0.109766"
25,"0.020784","1","0.200393","0.200393"
26,"0.026427","1","0.241715","0.241715"
27,"0.029485","1","0.262626","0.262626"
28,"0.040845","1","0.333693","0.333693"
29,"0.049867","1","0.384425","0.384425"
30,"0.060017","1","0.437374","0.437374"
31,"0.07038","1","0.48683","0.48683"
32,"0.075164","1","0.508727","0.508727"
33,"0.081896","1","0.538721","0.538721"
34,"0.09109","1","0.577063","0.577063"
35,"0.101202","1","0.617235","0.617235"
36,"0.126877","1","0.710962","0.710962"
37,"0.151983","1","0.793388","0.793388"
38,"0.177585","1","0.870487","0.870487"
39,"0.202916","1","0.941443","0.941443"
40,"0.228791","1","1.00846","1.00846"
41,"0.254789","1","1.0707","1.0707"
42,"0.279794","1","1.12719","1.12719"
43,"0.303129","1","1.17679","1.17679"
44,"0.330882","1","1.2328","1.2328"
45,"0.353972","1","1.27632","1.27632"
46,"0.379411","1","1.32144","1.32144"
47,"0.405326","1","1.36617","1.36617"
48,"0.430155","1","1.40656","1.40656"
49,"0.455683","1","1.44611","1.44611"
50,"0.481278","1","1.48352","1.48352"
51,"0.507302","1","1.52082","1.52082"
52,"0.532128","1","1.55433","1.55433"
53,"0.558139","1","1.58703","1.58703"
54,"0.583028","1","1.61818","1.61818"
55,"0.609525","1","1.64986","1.64986"
56,"0.634249","1","1.67776","1.67776"
57,"0.659897","1","1.7051","1.7051"
58,"0.683459","1","1.72969","1.72969"
59,"0.712008","1","1.75916","1.75916"
60,"0.736053","1","1.78304","1.78304"
61,"0.759956","1","1.80487","1.80487"
62,"0.786626","1","1.8293","1.8293"
63,"0.809674","1","1.84941","1.84941"
64,"0.837495","1","1.87261","1.87261"
65,"0.860498","1","1.89256","1.89256"
66,"0.886814","1","1.91372","1.91372"
67,"0.911212","1","1.9332","1.9332"
68,"0.936705","1","1.95232","1.95232"
69,"0.962191","1","1.97101","1.97101"
70,"0.987317","1","1.98866","1.98866"
71,"1.00828","1","2.00278","2.00278"
