Repository: ShohrehShahsavari/NISTARPA-E-Database

File: Zeolite-CO2 Data/Data/10.1007s1045002200355x.M20.288K.Isotherm3.csv

filename,"10.1007s1045002200355x.M20.288K.Isotherm3"
DOI,"10.1007/s10450-022-00355-x"
articleSource,"Figure 3"
date,"2022-02-10"
digitizer,"NIST FACT Lab"
adsorbent
hashkey,"NIST-MATDB-2be4718f0af306b55d864f82e3b82850"
name,"Ammonium ZSM-5"
adsorbates
InChIKey,"CURLTUGMZLYLDI-UHFFFAOYSA-N"
name,"Carbon Dioxide"
category,"exp"
temperature,"288"
tabular_data,"1"
isotherm_type,"excess"
adsorptionUnits,"mmol/g"
pressureUnits,"bar"
compositionType,"molefraction"
concentrationUnits,""
isotherm_data
line_id,"1"
pressure,"0.000245"
total_adsorption,"-0.001761"
species_data
InChIKey,"CURLTUGMZLYLDI-UHFFFAOYSA-N"
composition,"1"
adsorption,"-0.001761"
line_id,"2"
pressure,"0.07179"
total_adsorption,"0.620001"
species_data
InChIKey,"CURLTUGMZLYLDI-UHFFFAOYSA-N"
composition,"1"
adsorption,"0.620001"
line_id,"3"
pressure,"0.215614"
total_adsorption,"1.16351"
species_data
InChIKey,"CURLTUGMZLYLDI-UHFFFAOYSA-N"
composition,"1"
adsorption,"1.16351"
line_id,"4"
pressure,"0.273302"
total_adsorption,"1.31871"
species_data
InChIKey,"CURLTUGMZLYLDI-UHFFFAOYSA-N"
composition,"1"
adsorption,"1.31871"
line_id,"5"
pressure,"0.804686"
total_adsorption,"2.09369"
species_data
InChIKey,"CURLTUGMZLYLDI-UHFFFAOYSA-N"
composition,"1"
adsorption,"2.09369"
line_id,"6"
pressure,"1.58433"
total_adsorption,"2.50985"
species_data
InChIKey,"CURLTUGMZLYLDI-UHFFFAOYSA-N"
composition,"1"
adsorption,"2.50985"
line_id,"7"
pressure,"2.59662"
total_adsorption,"2.75639"
species_data
InChIKey,"CURLTUGMZLYLDI-UHFFFAOYSA-N"
composition,"1"
adsorption,"2.75639"
line_id,"8"
pressure,"3.95544"
total_adsorption,"2.93427"
species_data
InChIKey,"CURLTUGMZLYLDI-UHFFFAOYSA-N"
composition,"1"
adsorption,"2.93427"
line_id,"9"
pressure,"4.99779"
total_adsorption,"3.02351"
species_data
InChIKey,"CURLTUGMZLYLDI-UHFFFAOYSA-N"
composition,"1"
adsorption,"3.02351"
line_id,"10"
pressure,"7.62002"
total_adsorption,"3.17143"
species_data
InChIKey,"CURLTUGMZLYLDI-UHFFFAOYSA-N"
composition,"1"
adsorption,"3.17143"
line_id,"11"
pressure,"9.09898"
total_adsorption,"3.22726"
species_data
InChIKey,"CURLTUGMZLYLDI-UHFFFAOYSA-N"
composition,"1"
adsorption,"3.22726"
line_id,"12"
pressure,"15.5561"
total_adsorption,"3.39798"
species_data
InChIKey,"CURLTUGMZLYLDI-UHFFFAOYSA-N"
composition,"1"
adsorption,"3.39798"
line_id,"13"
pressure,"18.6532"
total_adsorption,"3.46439"
species_data
InChIKey,"CURLTUGMZLYLDI-UHFFFAOYSA-N"
composition,"1"
adsorption,"3.46439"
line_id,"14"
pressure,"19.4505"
total_adsorption,"3.47515"
species_data
InChIKey,"CURLTUGMZLYLDI-UHFFFAOYSA-N"
composition,"1"
adsorption,"3.47515"
line_id,"15"
pressure,"21.1407"
total_adsorption,"3.50845"
species_data
InChIKey,"CURLTUGMZLYLDI-UHFFFAOYSA-N"
composition,"1"
adsorption,"3.50845"
line_id,"16"
pressure,"24.6813"
total_adsorption,"3.54237"
species_data
InChIKey,"CURLTUGMZLYLDI-UHFFFAOYSA-N"
composition,"1"
adsorption,"3.54237"
line_id,"17"
pressure,"27.7838"
total_adsorption,"3.54559"
species_data
InChIKey,"CURLTUGMZLYLDI-UHFFFAOYSA-N"
composition,"1"
adsorption,"3.54559"
line_id,"18"
pressure,"29.7202"
total_adsorption,"3.56867"
species_data
InChIKey,"CURLTUGMZLYLDI-UHFFFAOYSA-N"
composition,"1"
adsorption,"3.56867"
line_id,"19"
pressure,"30.5784"
total_adsorption,"3.57438"
species_data
InChIKey,"CURLTUGMZLYLDI-UHFFFAOYSA-N"
composition,"1"
adsorption,"3.57438"
line_id,"20"
pressure,"32.7034"
total_adsorption,"3.59179"
species_data
InChIKey,"CURLTUGMZLYLDI-UHFFFAOYSA-N"
composition,"1"
adsorption,"3.59179"
line_id,"21"
pressure,"35.1926"
total_adsorption,"3.60947"
species_data
InChIKey,"CURLTUGMZLYLDI-UHFFFAOYSA-N"
composition,"1"
adsorption,"3.60947"
line_id,"22"
pressure,"37.9436"
total_adsorption,"3.62057"
species_data
InChIKey,"CURLTUGMZLYLDI-UHFFFAOYSA-N"
composition,"1"
adsorption,"3.62057"
line_id,"23"
pressure,"40.5651"
total_adsorption,"3.62982"
species_data
InChIKey,"CURLTUGMZLYLDI-UHFFFAOYSA-N"
composition,"1"
adsorption,"3.62982"
line_id,"24"
pressure,"42.9676"
total_adsorption,"3.64406"
species_data
InChIKey,"CURLTUGMZLYLDI-UHFFFAOYSA-N"
composition,"1"
adsorption,"3.64406"
line_id,"25"
pressure,"45.4245"
total_adsorption,"3.67103"
species_data
InChIKey,"CURLTUGMZLYLDI-UHFFFAOYSA-N"
composition,"1"
adsorption,"3.67103"

line,"pressure","composition (CURLTUGMZLYLDI-UHFFFAOYSA-N)","adsorption (CURLTUGMZLYLDI-UHFFFAOYSA-N)","total_adsorption"
1,"0.000245","1","-0.001761","-0.001761"
2,"0.07179","1","0.620001","0.620001"
3,"0.215614","1","1.16351","1.16351"
4,"0.273302","1","1.31871","1.31871"
5,"0.804686","1","2.09369","2.09369"
6,"1.58433","1","2.50985","2.50985"
7,"2.59662","1","2.75639","2.75639"
8,"3.95544","1","2.93427","2.93427"
9,"4.99779","1","3.02351","3.02351"
10,"7.62002","1","3.17143","3.17143"
11,"9.09898","1","3.22726","3.22726"
12,"15.5561","1","3.39798","3.39798"
13,"18.6532","1","3.46439","3.46439"
14,"19.4505","1","3.47515","3.47515"
15,"21.1407","1","3.50845","3.50845"
16,"24.6813","1","3.54237","3.54237"
17,"27.7838","1","3.54559","3.54559"
18,"29.7202","1","3.56867","3.56867"
19,"30.5784","1","3.57438","3.57438"
20,"32.7034","1","3.59179","3.59179"
21,"35.1926","1","3.60947","3.60947"
22,"37.9436","1","3.62057","3.62057"
23,"40.5651","1","3.62982","3.62982"
24,"42.9676","1","3.64406","3.64406"
25,"45.4245","1","3.67103","3.67103"

File: Zeolite-CO2 Data/Data/10.1007s424520202298y.Isotherm17.csv

filename,"10.1007s424520202298y.Isotherm17"
DOI,"10.1007/s42452-020-2298-y"
articleSource,"Figure 3"
date,"2020-12-31"
digitizer,"BISON-20 Team"
adsorbent
hashkey,"NIST-MATDB-462f95bac55fbe1c145f8b9d558d29f0"
name,"13X zeolite with Si/Al = 1.4"
adsorbates
InChIKey,"CURLTUGMZLYLDI-UHFFFAOYSA-N"
name,"Carbon Dioxide"
category,"exp"
temperature,"283"
tabular_data,"0"
isotherm_type,""
adsorptionUnits,"mmol/g"
pressureUnits,"bar"
compositionType,"molefraction"
concentrationUnits,""
isotherm_data
line_id,"1"
pressure,"0"
total_adsorption,"0"
species_data
InChIKey,"CURLTUGMZLYLDI-UHFFFAOYSA-N"
composition,"1"
adsorption,"0"
line_id,"2"
pressure,"0.019"
total_adsorption,"2.9"
species_data
InChIKey,"CURLTUGMZLYLDI-UHFFFAOYSA-N"
composition,"1"
adsorption,"2.9"
line_id,"3"
pressure,"0.0486"
total_adsorption,"3.81"
species_data
InChIKey,"CURLTUGMZLYLDI-UHFFFAOYSA-N"
composition,"1"
adsorption,"3.81"
line_id,"4"
pressure,"0.0867"
total_adsorption,"4.43"
species_data
InChIKey,"CURLTUGMZLYLDI-UHFFFAOYSA-N"
composition,"1"
adsorption,"4.43"
line_id,"5"
pressure,"0.148"
total_adsorption,"4.89"
species_data
InChIKey,"CURLTUGMZLYLDI-UHFFFAOYSA-N"
composition,"1"
adsorption,"4.89"
line_id,"6"
pressure,"0.22"
total_adsorption,"5.2"
species_data
InChIKey,"CURLTUGMZLYLDI-UHFFFAOYSA-N"
composition,"1"
adsorption,"5.2"
line_id,"7"
pressure,"0.298"
total_adsorption,"5.45"
species_data
InChIKey,"CURLTUGMZLYLDI-UHFFFAOYSA-N"
composition,"1"
adsorption,"5.45"
line_id,"8"
pressure,"0.383"
total_adsorption,"5.62"
species_data
InChIKey,"CURLTUGMZLYLDI-UHFFFAOYSA-N"
composition,"1"
adsorption,"5.62"
line_id,"9"
pressure,"0.467"
total_adsorption,"5.76"
species_data
InChIKey,"CURLTUGMZLYLDI-UHFFFAOYSA-N"
composition,"1"
adsorption,"5.76"
line_id,"10"
pressure,"0.554"
total_adsorption,"5.86"
species_data
InChIKey,"CURLTUGMZLYLDI-UHFFFAOYSA-N"
composition,"1"
adsorption,"5.86"
line_id,"11"
pressure,"0.643"
total_adsorption,"5.93"
species_data
InChIKey,"CURLTUGMZLYLDI-UHFFFAOYSA-N"
composition,"1"
adsorption,"5.93"
line_id,"12"
pressure,"0.734"
total_adsorption,"6.01"
species_data
InChIKey,"CURLTUGMZLYLDI-UHFFFAOYSA-N"
composition,"1"
adsorption,"6.01"
line_id,"13"
pressure,"0.825"
total_adsorption,"6.09"
species_data
InChIKey,"CURLTUGMZLYLDI-UHFFFAOYSA-N"
composition,"1"
adsorption,"6.09"
line_id,"14"
pressure,"0.962"
total_adsorption,"6.22"
species_data
InChIKey,"CURLTUGMZLYLDI-UHFFFAOYSA-N"
composition,"1"
adsorption,"6.22"

line,"pressure","composition (CURLTUGMZLYLDI-UHFFFAOYSA-N)","adsorption (CURLTUGMZLYLDI-UHFFFAOYSA-N)","total_adsorption"
1,"0","1","0","0"
2,"0.019","1","2.9","2.9"
3,"0.0486","1","3.81","3.81"
4,"0.0867","1","4.43","4.43"
5,"0.148","1","4.89","4.89"
6,"0.22","1","5.2","5.2"
7,"0.298","1","5.45","5.45"
8,"0.383","1","5.62","5.62"
9,"0.467","1","5.76","5.76"
10,"0.554","1","5.86","5.86"
11,"0.643","1","5.93","5.93"
12,"0.734","1","6.01","6.01"
13,"0.825","1","6.09","6.09"
14,"0.962","1","6.22","6.22"

File: Zeolite-CO2 Data/Data/10.1016000925099080179i.Isotherm20.csv

filename,"10.1016000925099080179i.Isotherm20"
DOI,"10.1016/0009-2509(90)80179-i"
articleSource,"Table 1"
date,"2020-12-31"
digitizer,"BISON-20 Team"
adsorbent
hashkey,"NIST-MATDB-035dc75dddd00241bd76627f78cbef2d"
name,"Zeolite 5A"
adsorbates
InChIKey,"CURLTUGMZLYLDI-UHFFFAOYSA-N"
name,"Carbon Dioxide"
category,"exp"
temperature,"298"
tabular_data,"0"
isotherm_type,""
adsorptionUnits,"cm3(STP)/g"
pressureUnits,"bar"
compositionType,"molefraction"
concentrationUnits,""
isotherm_data
line_id,"1"
pressure,"2.1029"
total_adsorption,"82.08"
species_data
InChIKey,"CURLTUGMZLYLDI-UHFFFAOYSA-N"
composition,"1"
adsorption,"82.08"
line_id,"2"
pressure,"3.68869"
total_adsorption,"85.67"
species_data
InChIKey,"CURLTUGMZLYLDI-UHFFFAOYSA-N"
composition,"1"
adsorption,"85.67"
line_id,"3"
pressure,"5.10901"
total_adsorption,"88.33"
species_data
InChIKey,"CURLTUGMZLYLDI-UHFFFAOYSA-N"
composition,"1"
adsorption,"88.33"
line_id,"4"
pressure,"6.37765"
total_adsorption,"89.57"
species_data
InChIKey,"CURLTUGMZLYLDI-UHFFFAOYSA-N"
composition,"1"
adsorption,"89.57"
line_id,"5"
pressure,"14.0791"
total_adsorption,"94.13"
species_data
InChIKey,"CURLTUGMZLYLDI-UHFFFAOYSA-N"
composition,"1"
adsorption,"94.13"
line_id,"6"
pressure,"21.5461"
total_adsorption,"98.8"
species_data
InChIKey,"CURLTUGMZLYLDI-UHFFFAOYSA-N"
composition,"1"
adsorption,"98.8"
line_id,"7"
pressure,"26.138"
total_adsorption,"103.82"
species_data
InChIKey,"CURLTUGMZLYLDI-UHFFFAOYSA-N"
composition,"1"
adsorption,"103.82"
line_id,"8"
pressure,"38.0108"
total_adsorption,"110.63"
species_data
InChIKey,"CURLTUGMZLYLDI-UHFFFAOYSA-N"
composition,"1"
adsorption,"110.63"

line,"pressure","composition (CURLTUGMZLYLDI-UHFFFAOYSA-N)","adsorption (CURLTUGMZLYLDI-UHFFFAOYSA-N)","total_adsorption"
1,"2.1029","1","82.08","82.08"
2,"3.68869","1","85.67","85.67"
3,"5.10901","1","88.33","88.33"
4,"6.37765","1","89.57","89.57"
5,"14.0791","1","94.13","94.13"
6,"21.5461","1","98.8","98.8"
7,"26.138","1","103.82","103.82"
8,"38.0108","1","110.63","110.63"

File: Zeolite-CO2 Data/Data/10.10160950421494800057.Isotherm29.csv

filename,"10.10160950421494800057.Isotherm29"
DOI,"10.1016/0950-4214(94)80005-7"
articleSource,"Table 1"
date,"2020-12-31"
digitizer,"BISON-20 Team"
adsorbent
hashkey,"NIST-MATDB-b76bbf3e404395a8b5d1b9ec08bf2d8f"
name,"Zeolite 13X"
adsorbates
InChIKey,"CURLTUGMZLYLDI-UHFFFAOYSA-N"
name,"Carbon Dioxide"
category,"exp"
temperature,"293"
tabular_data,"0"
isotherm_type,""
adsorptionUnits,"mmol/g"
pressureUnits,"bar"
compositionType,"molefraction"
concentrationUnits,""
isotherm_data
line_id,"1"
pressure,"0.002"
total_adsorption,"0.292"
species_data
InChIKey,"CURLTUGMZLYLDI-UHFFFAOYSA-N"
composition,"1"
adsorption,"0.292"
line_id,"2"
pressure,"0.008133"
total_adsorption,"0.651"
species_data
InChIKey,"CURLTUGMZLYLDI-UHFFFAOYSA-N"
composition,"1"
adsorption,"0.651"
line_id,"3"
pressure,"0.020798"
total_adsorption,"1.078"
species_data
InChIKey,"CURLTUGMZLYLDI-UHFFFAOYSA-N"
composition,"1"
adsorption,"1.078"
line_id,"4"
pressure,"0.045596"
total_adsorption,"1.634"
species_data
InChIKey,"CURLTUGMZLYLDI-UHFFFAOYSA-N"
composition,"1"
adsorption,"1.634"
line_id,"5"
pressure,"0.055195"
total_adsorption,"1.787"
species_data
InChIKey,"CURLTUGMZLYLDI-UHFFFAOYSA-N"
composition,"1"
adsorption,"1.787"
line_id,"6"
pressure,"0.089593"
total_adsorption,"2.161"
species_data
InChIKey,"CURLTUGMZLYLDI-UHFFFAOYSA-N"
composition,"1"
adsorption,"2.161"
line_id,"7"
pressure,"0.148121"
total_adsorption,"2.605"
species_data
InChIKey,"CURLTUGMZLYLDI-UHFFFAOYSA-N"
composition,"1"
adsorption,"2.605"
line_id,"8"
pressure,"0.24078"
total_adsorption,"2.982"
species_data
InChIKey,"CURLTUGMZLYLDI-UHFFFAOYSA-N"
composition,"1"
adsorption,"2.982"
line_id,"9"
pressure,"0.336906"
total_adsorption,"3.232"
species_data
InChIKey,"CURLTUGMZLYLDI-UHFFFAOYSA-N"
composition,"1"
adsorption,"3.232"
line_id,"10"
pressure,"0.393568"
total_adsorption,"3.361"
species_data
InChIKey,"CURLTUGMZLYLDI-UHFFFAOYSA-N"
composition,"1"
adsorption,"3.361"
line_id,"11"
pressure,"0.655146"
total_adsorption,"3.636"
species_data
InChIKey,"CURLTUGMZLYLDI-UHFFFAOYSA-N"
composition,"1"
adsorption,"3.636"
line_id,"12"
pressure,"0.746739"
total_adsorption,"3.708"
species_data
InChIKey,"CURLTUGMZLYLDI-UHFFFAOYSA-N"
composition,"1"
adsorption,"3.708"
line_id,"13"
pressure,"0.914325"
total_adsorption,"3.791"
species_data
InChIKey,"CURLTUGMZLYLDI-UHFFFAOYSA-N"
composition,"1"
adsorption,"3.791"

line,"pressure","composition (CURLTUGMZLYLDI-UHFFFAOYSA-N)","adsorption (CURLTUGMZLYLDI-UHFFFAOYSA-N)","total_adsorption"
1,"0.002","1","0.292","0.292"
2,"0.008133","1","0.651","0.651"
3,"0.020798","1","1.078","1.078"
4,"0.045596","1","1.634","1.634"
5,"0.055195","1","1.787","1.787"
6,"0.089593","1","2.161","2.161"
7,"0.148121","1","2.605","2.605"
8,"0.24078","1","2.982","2.982"
9,"0.336906","1","3.232","3.232"
10,"0.393568","1","3.361","3.361"
11,"0.655146","1","3.636","3.636"
12,"0.746739","1","3.708","3.708"
13,"0.914325","1","3.791","3.791"

File: Zeolite-CO2 Data/Data/10.1016S0008-6223(03)00304-X.Isotherm1.csv

filename,"10.1016S0008-6223(03)00304-X.Isotherm1"
DOI,"10.1016/S0008-6223(03)00304-X"
articleSource,"UNKNOWN"
date,"1000-01-01"
digitizer,"UNKNOWN"
adsorbent
hashkey,"NIST-MATDB-081a0818678716f502aee0b58ac1b30a"
name,"Zeolite 4A"
adsorbates
InChIKey,"CURLTUGMZLYLDI-UHFFFAOYSA-N"
name,"Carbon Dioxide"
category,""
temperature,"297"
tabular_data,"0"
isotherm_type,""
adsorptionUnits,"mmol/g"
pressureUnits,"bar"
compositionType,"molefraction"
concentrationUnits,""
isotherm_data
line_id,"1"
pressure,"0"
total_adsorption,"0.0271186"
species_data
InChIKey,"CURLTUGMZLYLDI-UHFFFAOYSA-N"
composition,"1"
adsorption,"0.0271186"
line_id,"2"
pressure,"0.12931"
total_adsorption,"1.12537"
species_data
InChIKey,"CURLTUGMZLYLDI-UHFFFAOYSA-N"
composition,"1"
adsorption,"1.12537"
line_id,"3"
pressure,"0.323276"
total_adsorption,"1.59985"
species_data
InChIKey,"CURLTUGMZLYLDI-UHFFFAOYSA-N"
composition,"1"
adsorption,"1.59985"
line_id,"4"
pressure,"0.905172"
total_adsorption,"2.11485"
species_data
InChIKey,"CURLTUGMZLYLDI-UHFFFAOYSA-N"
composition,"1"
adsorption,"2.11485"
line_id,"5"
pressure,"1.74569"
total_adsorption,"2.61616"
species_data
InChIKey,"CURLTUGMZLYLDI-UHFFFAOYSA-N"
composition,"1"
adsorption,"2.61616"
line_id,"6"
pressure,"2.78017"
total_adsorption,"2.92756"
species_data
InChIKey,"CURLTUGMZLYLDI-UHFFFAOYSA-N"
composition,"1"
adsorption,"2.92756"
line_id,"7"
pressure,"3.75"
total_adsorption,"3.11695"
species_data
InChIKey,"CURLTUGMZLYLDI-UHFFFAOYSA-N"
composition,"1"
adsorption,"3.11695"
line_id,"8"
pressure,"5.0431"
total_adsorption,"3.2384"
species_data
InChIKey,"CURLTUGMZLYLDI-UHFFFAOYSA-N"
composition,"1"
adsorption,"3.2384"
line_id,"9"
pressure,"7.11207"
total_adsorption,"3.40018"
species_data
InChIKey,"CURLTUGMZLYLDI-UHFFFAOYSA-N"
composition,"1"
adsorption,"3.40018"
line_id,"10"
pressure,"8.46983"
total_adsorption,"3.44024"
species_data
InChIKey,"CURLTUGMZLYLDI-UHFFFAOYSA-N"
composition,"1"
adsorption,"3.44024"
line_id,"11"
pressure,"10.0216"
total_adsorption,"3.48022"
species_data
InChIKey,"CURLTUGMZLYLDI-UHFFFAOYSA-N"
composition,"1"
adsorption,"3.48022"
line_id,"12"
pressure,"12.5431"
total_adsorption,"3.53331"
species_data
InChIKey,"CURLTUGMZLYLDI-UHFFFAOYSA-N"
composition,"1"
adsorption,"3.53331"
line_id,"13"
pressure,"14.0948"
total_adsorption,"3.55973"
species_data
InChIKey,"CURLTUGMZLYLDI-UHFFFAOYSA-N"
composition,"1"
adsorption,"3.55973"
line_id,"14"
pressure,"15.9698"
total_adsorption,"3.586"
species_data
InChIKey,"CURLTUGMZLYLDI-UHFFFAOYSA-N"
composition,"1"
adsorption,"3.586"
line_id,"15"
pressure,"19.2672"
total_adsorption,"3.59807"
species_data
InChIKey,"CURLTUGMZLYLDI-UHFFFAOYSA-N"
composition,"1"
adsorption,"3.59807"
line_id,"16"
pressure,"23.7284"
total_adsorption,"3.62317"
species_data
InChIKey,"CURLTUGMZLYLDI-UHFFFAOYSA-N"
composition,"1"
adsorption,"3.62317"
line_id,"17"
pressure,"27.6724"
total_adsorption,"3.63495"
species_data
InChIKey,"CURLTUGMZLYLDI-UHFFFAOYSA-N"
composition,"1"
adsorption,"3.63495"

line,"pressure","composition (CURLTUGMZLYLDI-UHFFFAOYSA-N)","adsorption (CURLTUGMZLYLDI-UHFFFAOYSA-N)","total_adsorption"
1,"0","1","0.0271186","0.0271186"
2,"0.12931","1","1.12537","1.12537"
3,"0.323276","1","1.59985","1.59985"
4,"0.905172","1","2.11485","2.11485"
5,"1.74569","1","2.61616","2.61616"
6,"2.78017","1","2.92756","2.92756"
7,"3.75","1","3.11695","3.11695"
8,"5.0431","1","3.2384","3.2384"
9,"7.11207","1","3.40018","3.40018"
10,"8.46983","1","3.44024","3.44024"
11,"10.0216","1","3.48022","3.48022"
12,"12.5431","1","3.53331","3.53331"
13,"14.0948","1","3.55973","3.55973"
14,"15.9698","1","3.586","3.586"
15,"19.2672","1","3.59807","3.59807"
16,"23.7284","1","3.62317","3.62317"
17,"27.6724","1","3.63495","3.63495"

File: Zeolite-CO2 Data/Data/10.1016S0167-2991(05)80435-5.Isotherm1.csv

filename,"10.1016S0167-2991(05)80435-5.Isotherm1"
DOI,"10.1016/S0167-2991(05)80435-5"
articleSource,"UNKNOWN"
date,"1000-01-01"
digitizer,"UNKNOWN"
adsorbent
hashkey,"NIST-MATDB-c422d2007633d4bce61c708dc86bfc2d"
name,"Zeolite Na-Y"
adsorbates
InChIKey,"CURLTUGMZLYLDI-UHFFFAOYSA-N"
name,"Carbon Dioxide"
category,""
temperature,"300"
tabular_data,"0"
isotherm_type,""
adsorptionUnits,"molecules/unitcell"
pressureUnits,"bar"
compositionType,"molefraction"
concentrationUnits,""
isotherm_data
line_id,"1"
pressure,"0.210847"
total_adsorption,"34.8265"
species_data
InChIKey,"CURLTUGMZLYLDI-UHFFFAOYSA-N"
composition,"1"
adsorption,"34.8265"
line_id,"2"
pressure,"0.227575"
total_adsorption,"18.5489"
species_data
InChIKey,"CURLTUGMZLYLDI-UHFFFAOYSA-N"
composition,"1"
adsorption,"18.5489"
line_id,"3"
pressure,"0.321328"
total_adsorption,"47.3186"
species_data
InChIKey,"CURLTUGMZLYLDI-UHFFFAOYSA-N"
composition,"1"
adsorption,"47.3186"
line_id,"4"
pressure,"0.43531"
total_adsorption,"56.4038"
species_data
InChIKey,"CURLTUGMZLYLDI-UHFFFAOYSA-N"
composition,"1"
adsorption,"56.4038"
line_id,"5"
pressure,"0.675333"
total_adsorption,"62.8391"
species_data
InChIKey,"CURLTUGMZLYLDI-UHFFFAOYSA-N"
composition,"1"
adsorption,"62.8391"
line_id,"6"
pressure,"0.916913"
total_adsorption,"67.7603"
species_data
InChIKey,"CURLTUGMZLYLDI-UHFFFAOYSA-N"
composition,"1"
adsorption,"67.7603"
line_id,"7"
pressure,"1.03751"
total_adsorption,"70.4101"
species_data
InChIKey,"CURLTUGMZLYLDI-UHFFFAOYSA-N"
composition,"1"
adsorption,"70.4101"
line_id,"8"
pressure,"1.64904"
total_adsorption,"75.3312"
species_data
InChIKey,"CURLTUGMZLYLDI-UHFFFAOYSA-N"
composition,"1"
adsorption,"75.3312"
line_id,"9"
pressure,"2.13882"
total_adsorption,"78.7382"
species_data
InChIKey,"CURLTUGMZLYLDI-UHFFFAOYSA-N"
composition,"1"
adsorption,"78.7382"
line_id,"10"
pressure,"2.99815"
total_adsorption,"82.5237"
species_data
InChIKey,"CURLTUGMZLYLDI-UHFFFAOYSA-N"
composition,"1"
adsorption,"82.5237"
line_id,"11"
pressure,"3.61202"
total_adsorption,"85.1735"
species_data
InChIKey,"CURLTUGMZLYLDI-UHFFFAOYSA-N"
composition,"1"
adsorption,"85.1735"
line_id,"12"
pressure,"4.84287"
total_adsorption,"87.4448"
species_data
InChIKey,"CURLTUGMZLYLDI-UHFFFAOYSA-N"
composition,"1"
adsorption,"87.4448"
line_id,"13"
pressure,"7.18203"
total_adsorption,"91.2303"
species_data
InChIKey,"CURLTUGMZLYLDI-UHFFFAOYSA-N"
composition,"1"
adsorption,"91.2303"
line_id,"14"
pressure,"9.64568"
total_adsorption,"93.8801"
species_data
InChIKey,"CURLTUGMZLYLDI-UHFFFAOYSA-N"
composition,"1"
adsorption,"93.8801"
line_id,"15"
pressure,"11.9868"
total_adsorption,"95.7729"
species_data
InChIKey,"CURLTUGMZLYLDI-UHFFFAOYSA-N"
composition,"1"
adsorption,"95.7729"
line_id,"16"
pressure,"14.3271"
total_adsorption,"98.4227"
species_data
InChIKey,"CURLTUGMZLYLDI-UHFFFAOYSA-N"
composition,"1"
adsorption,"98.4227"
line_id,"17"
pressure,"17.8998"
total_adsorption,"101.83"
species_data
InChIKey,"CURLTUGMZLYLDI-UHFFFAOYSA-N"
composition,"1"
adsorption,"101.83"
line_id,"18"
pressure,"20.8568"
total_adsorption,"104.479"
species_data
InChIKey,"CURLTUGMZLYLDI-UHFFFAOYSA-N"
composition,"1"
adsorption,"104.479"
line_id,"19"
pressure,"23.4445"
total_adsorption,"106.372"
species_data
InChIKey,"CURLTUGMZLYLDI-UHFFFAOYSA-N"
composition,"1"
adsorption,"106.372"
line_id,"20"
pressure,"25.7852"
total_adsorption,"108.644"
species_data
InChIKey,"CURLTUGMZLYLDI-UHFFFAOYSA-N"
composition,"1"
adsorption,"108.644"
line_id,"21"
pressure,"28.8666"
total_adsorption,"110.158"
species_data
InChIKey,"CURLTUGMZLYLDI-UHFFFAOYSA-N"
composition,"1"
adsorption,"110.158"

line,"pressure","composition (CURLTUGMZLYLDI-UHFFFAOYSA-N)","adsorption (CURLTUGMZLYLDI-UHFFFAOYSA-N)","total_adsorption"
1,"0.210847","1","34.8265","34.8265"
2,"0.227575","1","18.5489","18.5489"
3,"0.321328","1","47.3186","47.3186"
4,"0.43531","1","56.4038","56.4038"
5,"0.675333","1","62.8391","62.8391"
6,"0.916913","1","67.7603","67.7603"
7,"1.03751","1","70.4101","70.4101"
8,"1.64904","1","75.3312","75.3312"
9,"2.13882","1","78.7382","78.7382"
10,"2.99815","1","82.5237","82.5237"
11,"3.61202","1","85.1735","85.1735"
12,"4.84287","1","87.4448","87.4448"
13,"7.18203","1","91.2303","91.2303"
14,"9.64568","1","93.8801","93.8801"
15,"11.9868","1","95.7729","95.7729"
16,"14.3271","1","98.4227","98.4227"
17,"17.8998","1","101.83","101.83"
18,"20.8568","1","104.479","104.479"
19,"23.4445","1","106.372","106.372"
20,"25.7852","1","108.644","108.644"
21,"28.8666","1","110.158","110.158"

File: Zeolite-CO2 Data/Data/10.1016S1383-5866(02)00012-6.isotherm2.csv

filename,"10.1016S1383-5866(02)00012-6.isotherm2"
DOI,"10.1016/S1383-5866(02)00012-6"
articleSource,"UNKNOWN"
date,"1000-01-01"
digitizer,"UNKNOWN"
adsorbent
hashkey,"NIST-MATDB-035dc75dddd00241bd76627f78cbef2d"
name,"Zeolite 5A"
adsorbates
InChIKey,"CURLTUGMZLYLDI-UHFFFAOYSA-N"
name,"Carbon Dioxide"
category,""
temperature,"303"
tabular_data,"0"
isotherm_type,""
adsorptionUnits,"mmol/g"
pressureUnits,"bar"
compositionType,"molefraction"
concentrationUnits,""
isotherm_data
line_id,"1"
pressure,"0.0219378"
total_adsorption,"0.121884"
species_data
InChIKey,"CURLTUGMZLYLDI-UHFFFAOYSA-N"
composition,"1"
adsorption,"0.121884"
line_id,"2"
pressure,"0.219378"
total_adsorption,"0.792014"
species_data
InChIKey,"CURLTUGMZLYLDI-UHFFFAOYSA-N"
composition,"1"
adsorption,"0.792014"
line_id,"3"
pressure,"0.285192"
total_adsorption,"1.21864"
species_data
InChIKey,"CURLTUGMZLYLDI-UHFFFAOYSA-N"
composition,"1"
adsorption,"1.21864"
line_id,"4"
pressure,"0.416819"
total_adsorption,"1.65727"
species_data
InChIKey,"CURLTUGMZLYLDI-UHFFFAOYSA-N"
composition,"1"
adsorption,"1.65727"
line_id,"5"
pressure,"0.592322"
total_adsorption,"2.14454"
species_data
InChIKey,"CURLTUGMZLYLDI-UHFFFAOYSA-N"
composition,"1"
adsorption,"2.14454"
line_id,"6"
pressure,"0.745887"
total_adsorption,"2.52212"
species_data
InChIKey,"CURLTUGMZLYLDI-UHFFFAOYSA-N"
composition,"1"
adsorption,"2.52212"
line_id,"7"
pressure,"0.943327"
total_adsorption,"2.82639"
species_data
InChIKey,"CURLTUGMZLYLDI-UHFFFAOYSA-N"
composition,"1"
adsorption,"2.82639"
line_id,"8"
pressure,"1.40402"
total_adsorption,"3.17865"
species_data
InChIKey,"CURLTUGMZLYLDI-UHFFFAOYSA-N"
composition,"1"
adsorption,"3.17865"
line_id,"9"
pressure,"2.23766"
total_adsorption,"3.37123"
species_data
InChIKey,"CURLTUGMZLYLDI-UHFFFAOYSA-N"
composition,"1"
adsorption,"3.37123"
line_id,"10"
pressure,"3.61974"
total_adsorption,"3.48896"
species_data
InChIKey,"CURLTUGMZLYLDI-UHFFFAOYSA-N"
composition,"1"
adsorption,"3.48896"
line_id,"11"
pressure,"5.08958"
total_adsorption,"3.49668"
species_data
InChIKey,"CURLTUGMZLYLDI-UHFFFAOYSA-N"
composition,"1"
adsorption,"3.49668"
line_id,"12"
pressure,"5.98903"
total_adsorption,"3.50613"
species_data
InChIKey,"CURLTUGMZLYLDI-UHFFFAOYSA-N"
composition,"1"
adsorption,"3.50613"
line_id,"13"
pressure,"7.50274"
total_adsorption,"3.52591"
species_data
InChIKey,"CURLTUGMZLYLDI-UHFFFAOYSA-N"
composition,"1"
adsorption,"3.52591"
line_id,"14"
pressure,"8.62157"
total_adsorption,"3.5225"
species_data
InChIKey,"CURLTUGMZLYLDI-UHFFFAOYSA-N"
composition,"1"
adsorption,"3.5225"
line_id,"15"
pressure,"10.0256"
total_adsorption,"3.50602"
species_data
InChIKey,"CURLTUGMZLYLDI-UHFFFAOYSA-N"
composition,"1"
adsorption,"3.50602"

line,"pressure","composition (CURLTUGMZLYLDI-UHFFFAOYSA-N)","adsorption (CURLTUGMZLYLDI-UHFFFAOYSA-N)","total_adsorption"
1,"0.0219378","1","0.121884","0.121884"
2,"0.219378","1","0.792014","0.792014"
3,"0.285192","1","1.21864","1.21864"
4,"0.416819","1","1.65727","1.65727"
5,"0.592322","1","2.14454","2.14454"
6,"0.745887","1","2.52212","2.52212"
7,"0.943327","1","2.82639","2.82639"
8,"1.40402","1","3.17865","3.17865"
9,"2.23766","1","3.37123","3.37123"
10,"3.61974","1","3.48896","3.48896"
11,"5.08958","1","3.49668","3.49668"
12,"5.98903","1","3.50613","3.50613"
13,"7.50274","1","3.52591","3.52591"
14,"8.62157","1","3.5225","3.5225"
15,"10.0256","1","3.50602","3.50602"

File: Zeolite-CO2 Data/Data/10.1016S1383-5866(02)00012-6.isotherm2b.csv

filename,"10.1016S1383-5866(02)00012-6.isotherm2b"
DOI,"10.1016/S1383-5866(02)00012-6"
articleSource,"UNKNOWN"
date,"1000-01-01"
digitizer,"UNKNOWN"
adsorbent
hashkey,"NIST-MATDB-035dc75dddd00241bd76627f78cbef2d"
name,"Zeolite 5A"
adsorbates
InChIKey,"CURLTUGMZLYLDI-UHFFFAOYSA-N"
name,"Carbon Dioxide"
category,""
temperature,"303"
tabular_data,"0"
isotherm_type,""
adsorptionUnits,"mmol/g"
pressureUnits,"bar"
compositionType,"molefraction"
concentrationUnits,""
isotherm_data
line_id,"1"
pressure,"0.0651577"
total_adsorption,"0.0978593"
species_data
InChIKey,"CURLTUGMZLYLDI-UHFFFAOYSA-N"
composition,"1"
adsorption,"0.0978593"
line_id,"2"
pressure,"0.256747"
total_adsorption,"1.10092"
species_data
InChIKey,"CURLTUGMZLYLDI-UHFFFAOYSA-N"
composition,"1"
adsorption,"1.10092"
line_id,"3"
pressure,"0.406884"
total_adsorption,"1.67584"
species_data
InChIKey,"CURLTUGMZLYLDI-UHFFFAOYSA-N"
composition,"1"
adsorption,"1.67584"
line_id,"4"
pressure,"0.752494"
total_adsorption,"2.54434"
species_data
InChIKey,"CURLTUGMZLYLDI-UHFFFAOYSA-N"
composition,"1"
adsorption,"2.54434"
line_id,"5"
pressure,"1.18757"
total_adsorption,"3.07034"
species_data
InChIKey,"CURLTUGMZLYLDI-UHFFFAOYSA-N"
composition,"1"
adsorption,"3.07034"
line_id,"6"
pressure,"1.60216"
total_adsorption,"3.33945"
species_data
InChIKey,"CURLTUGMZLYLDI-UHFFFAOYSA-N"
composition,"1"
adsorption,"3.33945"
line_id,"7"
pressure,"2.06141"
total_adsorption,"3.44954"
species_data
InChIKey,"CURLTUGMZLYLDI-UHFFFAOYSA-N"
composition,"1"
adsorption,"3.44954"
line_id,"8"
pressure,"2.4336"
total_adsorption,"3.46177"
species_data
InChIKey,"CURLTUGMZLYLDI-UHFFFAOYSA-N"
composition,"1"
adsorption,"3.46177"
line_id,"9"
pressure,"3.19983"
total_adsorption,"3.49847"
species_data
InChIKey,"CURLTUGMZLYLDI-UHFFFAOYSA-N"
composition,"1"
adsorption,"3.49847"
line_id,"10"
pressure,"4.49186"
total_adsorption,"3.48624"
species_data
InChIKey,"CURLTUGMZLYLDI-UHFFFAOYSA-N"
composition,"1"
adsorption,"3.48624"
line_id,"11"
pressure,"5.98091"
total_adsorption,"3.48624"
species_data
InChIKey,"CURLTUGMZLYLDI-UHFFFAOYSA-N"
composition,"1"
adsorption,"3.48624"
line_id,"12"
pressure,"6.76917"
total_adsorption,"3.49847"
species_data
InChIKey,"CURLTUGMZLYLDI-UHFFFAOYSA-N"
composition,"1"
adsorption,"3.49847"
line_id,"13"
pressure,"7.62312"
total_adsorption,"3.5107"
species_data
InChIKey,"CURLTUGMZLYLDI-UHFFFAOYSA-N"
composition,"1"
adsorption,"3.5107"
line_id,"14"
pressure,"8.73984"
total_adsorption,"3.52294"
species_data
InChIKey,"CURLTUGMZLYLDI-UHFFFAOYSA-N"
composition,"1"
adsorption,"3.52294"
line_id,"15"
pressure,"9.57202"
total_adsorption,"3.5107"
species_data
InChIKey,"CURLTUGMZLYLDI-UHFFFAOYSA-N"
composition,"1"
adsorption,"3.5107"
line_id,"16"
pressure,"9.98815"
total_adsorption,"3.49847"
species_data
InChIKey,"CURLTUGMZLYLDI-UHFFFAOYSA-N"
composition,"1"
adsorption,"3.49847"

line,"pressure","composition (CURLTUGMZLYLDI-UHFFFAOYSA-N)","adsorption (CURLTUGMZLYLDI-UHFFFAOYSA-N)","total_adsorption"
1,"0.0651577","1","0.0978593","0.0978593"
2,"0.256747","1","1.10092","1.10092"
3,"0.406884","1","1.67584","1.67584"
4,"0.752494","1","2.54434","2.54434"
5,"1.18757","1","3.07034","3.07034"
6,"1.60216","1","3.33945","3.33945"
7,"2.06141","1","3.44954","3.44954"
8,"2.4336","1","3.46177","3.46177"
9,"3.19983","1","3.49847","3.49847"
10,"4.49186","1","3.48624","3.48624"
11,"5.98091","1","3.48624","3.48624"
12,"6.76917","1","3.49847","3.49847"
13,"7.62312","1","3.5107","3.5107"
14,"8.73984","1","3.52294","3.52294"
15,"9.57202","1","3.5107","3.5107"
16,"9.98815","1","3.49847","3.49847"

File: Zeolite-CO2 Data/Data/10.1016S1383-5866(02)00012-6.isotherm2c.csv

filename,"10.1016S1383-5866(02)00012-6.isotherm2c"
DOI,"10.1016/S1383-5866(02)00012-6"
articleSource,"UNKNOWN"
date,"1000-01-01"
digitizer,"UNKNOWN"
adsorbent
hashkey,"NIST-MATDB-035dc75dddd00241bd76627f78cbef2d"
name,"Zeolite 5A"
adsorbates
InChIKey,"CURLTUGMZLYLDI-UHFFFAOYSA-N"
name,"Carbon Dioxide"
category,""
temperature,"303"
tabular_data,"0"
isotherm_type,""
adsorptionUnits,"mmol/g"
pressureUnits,"bar"
compositionType,"molefraction"
concentrationUnits,""
isotherm_data
line_id,"1"
pressure,"0.0857909"
total_adsorption,"0.243074"
species_data
InChIKey,"CURLTUGMZLYLDI-UHFFFAOYSA-N"
composition,"1"
adsorption,"0.243074"
line_id,"2"
pressure,"0.170854"
total_adsorption,"0.619888"
species_data
InChIKey,"CURLTUGMZLYLDI-UHFFFAOYSA-N"
composition,"1"
adsorption,"0.619888"
line_id,"3"
pressure,"0.276834"
total_adsorption,"1.15473"
species_data
InChIKey,"CURLTUGMZLYLDI-UHFFFAOYSA-N"
composition,"1"
adsorption,"1.15473"
line_id,"4"
pressure,"0.469533"
total_adsorption,"1.76244"
species_data
InChIKey,"CURLTUGMZLYLDI-UHFFFAOYSA-N"
composition,"1"
adsorption,"1.76244"
line_id,"5"
pressure,"0.684937"
total_adsorption,"2.19991"
species_data
InChIKey,"CURLTUGMZLYLDI-UHFFFAOYSA-N"
composition,"1"
adsorption,"2.19991"
line_id,"6"
pressure,"1.09602"
total_adsorption,"2.69798"
species_data
InChIKey,"CURLTUGMZLYLDI-UHFFFAOYSA-N"
composition,"1"
adsorption,"2.69798"
line_id,"7"
pressure,"1.70417"
total_adsorption,"3.00131"
species_data
InChIKey,"CURLTUGMZLYLDI-UHFFFAOYSA-N"
composition,"1"
adsorption,"3.00131"
line_id,"8"
pressure,"2.50859"
total_adsorption,"3.25582"
species_data
InChIKey,"CURLTUGMZLYLDI-UHFFFAOYSA-N"
composition,"1"
adsorption,"3.25582"
line_id,"9"
pressure,"4.03197"
total_adsorption,"3.46096"
species_data
InChIKey,"CURLTUGMZLYLDI-UHFFFAOYSA-N"
composition,"1"
adsorption,"3.46096"
line_id,"10"
pressure,"5.38166"
total_adsorption,"3.56902"
species_data
InChIKey,"CURLTUGMZLYLDI-UHFFFAOYSA-N"
composition,"1"
adsorption,"3.56902"
line_id,"11"
pressure,"7.77678"
total_adsorption,"3.66385"
species_data
InChIKey,"CURLTUGMZLYLDI-UHFFFAOYSA-N"
composition,"1"
adsorption,"3.66385"
line_id,"12"
pressure,"9.97617"
total_adsorption,"3.71026"
species_data
InChIKey,"CURLTUGMZLYLDI-UHFFFAOYSA-N"
composition,"1"
adsorption,"3.71026"

line,"pressure","composition (CURLTUGMZLYLDI-UHFFFAOYSA-N)","adsorption (CURLTUGMZLYLDI-UHFFFAOYSA-N)","total_adsorption"
1,"0.0857909","1","0.243074","0.243074"
2,"0.170854","1","0.619888","0.619888"
3,"0.276834","1","1.15473","1.15473"
4,"0.469533","1","1.76244","1.76244"
5,"0.684937","1","2.19991","2.19991"
6,"1.09602","1","2.69798","2.69798"
7,"1.70417","1","3.00131","3.00131"
8,"2.50859","1","3.25582","3.25582"
9,"4.03197","1","3.46096","3.46096"
10,"5.38166","1","3.56902","3.56902"
11,"7.77678","1","3.66385","3.66385"
12,"9.97617","1","3.71026","3.71026"
