Repository: ShohrehShahsavari/NISTARPA-E-Database

File: Zeolite-CO2 Data/Data/10.1016S1383-5866(02)00012-6.isotherm2d.csv

filename,"10.1016S1383-5866(02)00012-6.isotherm2d"
DOI,"10.1016/S1383-5866(02)00012-6"
articleSource,"UNKNOWN"
date,"1000-01-01"
digitizer,"UNKNOWN"
adsorbent
hashkey,"NIST-MATDB-035dc75dddd00241bd76627f78cbef2d"
name,"Zeolite 5A"
adsorbates
InChIKey,"CURLTUGMZLYLDI-UHFFFAOYSA-N"
name,"Carbon Dioxide"
category,""
temperature,"373"
tabular_data,"0"
isotherm_type,""
adsorptionUnits,"mmol/g"
pressureUnits,"bar"
compositionType,"molefraction"
concentrationUnits,""
isotherm_data
line_id,"1"
pressure,"0.0857909"
total_adsorption,"0.243074"
species_data
InChIKey,"CURLTUGMZLYLDI-UHFFFAOYSA-N"
composition,"1"
adsorption,"0.243074"
line_id,"2"
pressure,"0.170854"
total_adsorption,"0.619888"
species_data
InChIKey,"CURLTUGMZLYLDI-UHFFFAOYSA-N"
composition,"1"
adsorption,"0.619888"
line_id,"3"
pressure,"0.407639"
total_adsorption,"1.13029"
species_data
InChIKey,"CURLTUGMZLYLDI-UHFFFAOYSA-N"
composition,"1"
adsorption,"1.13029"
line_id,"4"
pressure,"0.666203"
total_adsorption,"1.64066"
species_data
InChIKey,"CURLTUGMZLYLDI-UHFFFAOYSA-N"
composition,"1"
adsorption,"1.64066"
line_id,"5"
pressure,"0.969252"
total_adsorption,"1.98078"
species_data
InChIKey,"CURLTUGMZLYLDI-UHFFFAOYSA-N"
composition,"1"
adsorption,"1.98078"
line_id,"6"
pressure,"1.40297"
total_adsorption,"2.32077"
species_data
InChIKey,"CURLTUGMZLYLDI-UHFFFAOYSA-N"
composition,"1"
adsorption,"2.32077"
line_id,"7"
pressure,"2.01145"
total_adsorption,"2.56331"
species_data
InChIKey,"CURLTUGMZLYLDI-UHFFFAOYSA-N"
composition,"1"
adsorption,"2.56331"
line_id,"8"
pressure,"2.57671"
total_adsorption,"2.74511"
species_data
InChIKey,"CURLTUGMZLYLDI-UHFFFAOYSA-N"
composition,"1"
adsorption,"2.74511"
line_id,"9"
pressure,"4.10016"
total_adsorption,"2.9381"
species_data
InChIKey,"CURLTUGMZLYLDI-UHFFFAOYSA-N"
composition,"1"
adsorption,"2.9381"
line_id,"10"
pressure,"5.55873"
total_adsorption,"3.04604"
species_data
InChIKey,"CURLTUGMZLYLDI-UHFFFAOYSA-N"
composition,"1"
adsorption,"3.04604"
line_id,"11"
pressure,"8.12809"
total_adsorption,"3.1407"
species_data
InChIKey,"CURLTUGMZLYLDI-UHFFFAOYSA-N"
composition,"1"
adsorption,"3.1407"
line_id,"12"
pressure,"9.95724"
total_adsorption,"3.18748"
species_data
InChIKey,"CURLTUGMZLYLDI-UHFFFAOYSA-N"
composition,"1"
adsorption,"3.18748"

line,"pressure","composition (CURLTUGMZLYLDI-UHFFFAOYSA-N)","adsorption (CURLTUGMZLYLDI-UHFFFAOYSA-N)","total_adsorption"
1,"0.0857909","1","0.243074","0.243074"
2,"0.170854","1","0.619888","0.619888"
3,"0.407639","1","1.13029","1.13029"
4,"0.666203","1","1.64066","1.64066"
5,"0.969252","1","1.98078","1.98078"
6,"1.40297","1","2.32077","2.32077"
7,"2.01145","1","2.56331","2.56331"
8,"2.57671","1","2.74511","2.74511"
9,"4.10016","1","2.9381","2.9381"
10,"5.55873","1","3.04604","3.04604"
11,"8.12809","1","3.1407","3.1407"
12,"9.95724","1","3.18748","3.18748"

File: Zeolite-CO2 Data/Data/10.1016S1383-5866(02)00012-6.isotherm2e.csv

filename,"10.1016S1383-5866(02)00012-6.isotherm2e"
DOI,"10.1016/S1383-5866(02)00012-6"
articleSource,"UNKNOWN"
date,"1000-01-01"
digitizer,"UNKNOWN"
adsorbent
hashkey,"NIST-MATDB-035dc75dddd00241bd76627f78cbef2d"
name,"Zeolite 5A"
adsorbates
InChIKey,"CURLTUGMZLYLDI-UHFFFAOYSA-N"
name,"Carbon Dioxide"
category,""
temperature,"373"
tabular_data,"0"
isotherm_type,""
adsorptionUnits,"mmol/g"
pressureUnits,"bar"
compositionType,"molefraction"
concentrationUnits,""
isotherm_data
line_id,"1"
pressure,"0.0437956"
total_adsorption,"0.0610201"
species_data
InChIKey,"CURLTUGMZLYLDI-UHFFFAOYSA-N"
composition,"1"
adsorption,"0.0610201"
line_id,"2"
pressure,"0.153285"
total_adsorption,"0.43918"
species_data
InChIKey,"CURLTUGMZLYLDI-UHFFFAOYSA-N"
composition,"1"
adsorption,"0.43918"
line_id,"3"
pressure,"0.328467"
total_adsorption,"1.02472"
species_data
InChIKey,"CURLTUGMZLYLDI-UHFFFAOYSA-N"
composition,"1"
adsorption,"1.02472"
line_id,"4"
pressure,"0.832117"
total_adsorption,"1.83011"
species_data
InChIKey,"CURLTUGMZLYLDI-UHFFFAOYSA-N"
composition,"1"
adsorption,"1.83011"
line_id,"5"
pressure,"1.20438"
total_adsorption,"2.12318"
species_data
InChIKey,"CURLTUGMZLYLDI-UHFFFAOYSA-N"
composition,"1"
adsorption,"2.12318"
line_id,"6"
pressure,"1.88321"
total_adsorption,"2.62387"
species_data
InChIKey,"CURLTUGMZLYLDI-UHFFFAOYSA-N"
composition,"1"
adsorption,"2.62387"
line_id,"7"
pressure,"2.40876"
total_adsorption,"2.72196"
species_data
InChIKey,"CURLTUGMZLYLDI-UHFFFAOYSA-N"
composition,"1"
adsorption,"2.72196"
line_id,"8"
pressure,"2.84672"
total_adsorption,"2.80777"
species_data
InChIKey,"CURLTUGMZLYLDI-UHFFFAOYSA-N"
composition,"1"
adsorption,"2.80777"
line_id,"9"
pressure,"3.61314"
total_adsorption,"2.90611"
species_data
InChIKey,"CURLTUGMZLYLDI-UHFFFAOYSA-N"
composition,"1"
adsorption,"2.90611"
line_id,"10"
pressure,"4.37956"
total_adsorption,"2.99226"
species_data
InChIKey,"CURLTUGMZLYLDI-UHFFFAOYSA-N"
composition,"1"
adsorption,"2.99226"
line_id,"11"
pressure,"6.41606"
total_adsorption,"3.10408"
species_data
InChIKey,"CURLTUGMZLYLDI-UHFFFAOYSA-N"
composition,"1"
adsorption,"3.10408"
line_id,"12"
pressure,"7.55474"
total_adsorption,"3.12963"
species_data
InChIKey,"CURLTUGMZLYLDI-UHFFFAOYSA-N"
composition,"1"
adsorption,"3.12963"
line_id,"13"
pressure,"8.36496"
total_adsorption,"3.14265"
species_data
InChIKey,"CURLTUGMZLYLDI-UHFFFAOYSA-N"
composition,"1"
adsorption,"3.14265"
line_id,"14"
pressure,"9.19708"
total_adsorption,"3.14349"
species_data
InChIKey,"CURLTUGMZLYLDI-UHFFFAOYSA-N"
composition,"1"
adsorption,"3.14349"
line_id,"15"
pressure,"9.9854"
total_adsorption,"3.18088"
species_data
InChIKey,"CURLTUGMZLYLDI-UHFFFAOYSA-N"
composition,"1"
adsorption,"3.18088"

line,"pressure","composition (CURLTUGMZLYLDI-UHFFFAOYSA-N)","adsorption (CURLTUGMZLYLDI-UHFFFAOYSA-N)","total_adsorption"
1,"0.0437956","1","0.0610201","0.0610201"
2,"0.153285","1","0.43918","0.43918"
3,"0.328467","1","1.02472","1.02472"
4,"0.832117","1","1.83011","1.83011"
5,"1.20438","1","2.12318","2.12318"
6,"1.88321","1","2.62387","2.62387"
7,"2.40876","1","2.72196","2.72196"
8,"2.84672","1","2.80777","2.80777"
9,"3.61314","1","2.90611","2.90611"
10,"4.37956","1","2.99226","2.99226"
11,"6.41606","1","3.10408","3.10408"
12,"7.55474","1","3.12963","3.12963"
13,"8.36496","1","3.14265","3.14265"
14,"9.19708","1","3.14349","3.14349"
15,"9.9854","1","3.18088","3.18088"

File: Zeolite-CO2 Data/Data/10.1016S1383-5866(02)00012-6.isotherm2g.csv

filename,"10.1016S1383-5866(02)00012-6.isotherm2g"
DOI,"10.1016/S1383-5866(02)00012-6"
articleSource,"UNKNOWN"
date,"1000-01-01"
digitizer,"UNKNOWN"
adsorbent
hashkey,"NIST-MATDB-035dc75dddd00241bd76627f78cbef2d"
name,"Zeolite 5A"
adsorbates
InChIKey,"CURLTUGMZLYLDI-UHFFFAOYSA-N"
name,"Carbon Dioxide"
category,""
temperature,"573"
tabular_data,"0"
isotherm_type,""
adsorptionUnits,"mmol/g"
pressureUnits,"bar"
compositionType,"molefraction"
concentrationUnits,""
isotherm_data
line_id,"1"
pressure,"0.108629"
total_adsorption,"0.0485222"
species_data
InChIKey,"CURLTUGMZLYLDI-UHFFFAOYSA-N"
composition,"1"
adsorption,"0.0485222"
line_id,"2"
pressure,"0.717638"
total_adsorption,"0.193802"
species_data
InChIKey,"CURLTUGMZLYLDI-UHFFFAOYSA-N"
composition,"1"
adsorption,"0.193802"
line_id,"3"
pressure,"1.54457"
total_adsorption,"0.314545"
species_data
InChIKey,"CURLTUGMZLYLDI-UHFFFAOYSA-N"
composition,"1"
adsorption,"0.314545"
line_id,"4"
pressure,"2.15391"
total_adsorption,"0.399034"
species_data
InChIKey,"CURLTUGMZLYLDI-UHFFFAOYSA-N"
composition,"1"
adsorption,"0.399034"
line_id,"5"
pressure,"2.78509"
total_adsorption,"0.471342"
species_data
InChIKey,"CURLTUGMZLYLDI-UHFFFAOYSA-N"
composition,"1"
adsorption,"0.471342"
line_id,"6"
pressure,"3.54682"
total_adsorption,"0.567835"
species_data
InChIKey,"CURLTUGMZLYLDI-UHFFFAOYSA-N"
composition,"1"
adsorption,"0.567835"
line_id,"7"
pressure,"4.30868"
total_adsorption,"0.640011"
species_data
InChIKey,"CURLTUGMZLYLDI-UHFFFAOYSA-N"
composition,"1"
adsorption,"0.640011"
line_id,"8"
pressure,"5.46235"
total_adsorption,"0.748265"
species_data
InChIKey,"CURLTUGMZLYLDI-UHFFFAOYSA-N"
composition,"1"
adsorption,"0.748265"
line_id,"9"
pressure,"6.83408"
total_adsorption,"0.807666"
species_data
InChIKey,"CURLTUGMZLYLDI-UHFFFAOYSA-N"
composition,"1"
adsorption,"0.807666"
line_id,"10"
pressure,"7.98789"
total_adsorption,"0.891603"
species_data
InChIKey,"CURLTUGMZLYLDI-UHFFFAOYSA-N"
composition,"1"
adsorption,"0.891603"
line_id,"11"
pressure,"8.90233"
total_adsorption,"0.939309"
species_data
InChIKey,"CURLTUGMZLYLDI-UHFFFAOYSA-N"
composition,"1"
adsorption,"0.939309"
line_id,"12"
pressure,"9.92566"
total_adsorption,"0.986904"
species_data
InChIKey,"CURLTUGMZLYLDI-UHFFFAOYSA-N"
composition,"1"
adsorption,"0.986904"

line,"pressure","composition (CURLTUGMZLYLDI-UHFFFAOYSA-N)","adsorption (CURLTUGMZLYLDI-UHFFFAOYSA-N)","total_adsorption"
1,"0.108629","1","0.0485222","0.0485222"
2,"0.717638","1","0.193802","0.193802"
3,"1.54457","1","0.314545","0.314545"
4,"2.15391","1","0.399034","0.399034"
5,"2.78509","1","0.471342","0.471342"
6,"3.54682","1","0.567835","0.567835"
7,"4.30868","1","0.640011","0.640011"
8,"5.46235","1","0.748265","0.748265"
9,"6.83408","1","0.807666","0.807666"
10,"7.98789","1","0.891603","0.891603"
11,"8.90233","1","0.939309","0.939309"
12,"9.92566","1","0.986904","0.986904"

File: Zeolite-CO2 Data/Data/10.1016j.apsusc.2009.12.090.isotherm4.csv

filename,"10.1016j.apsusc.2009.12.090.isotherm4"
DOI,"10.1016/j.apsusc.2009.12.090"
articleSource,"UNKNOWN"
date,"1000-01-01"
digitizer,"UNKNOWN"
adsorbent
hashkey,"NIST-MATDB-081a0818678716f502aee0b58ac1b30a"
name,"Zeolite 4A"
adsorbates
InChIKey,"CURLTUGMZLYLDI-UHFFFAOYSA-N"
name,"Carbon Dioxide"
category,""
temperature,"298"
tabular_data,"0"
isotherm_type,""
adsorptionUnits,"cm3(STP)/g"
pressureUnits,"bar"
compositionType,"molefraction"
concentrationUnits,""
isotherm_data
line_id,"1"
pressure,"0.00431"
total_adsorption,"0.793937"
species_data
InChIKey,"CURLTUGMZLYLDI-UHFFFAOYSA-N"
composition,"1"
adsorption,"0.793937"
line_id,"2"
pressure,"0.00822"
total_adsorption,"2.33849"
species_data
InChIKey,"CURLTUGMZLYLDI-UHFFFAOYSA-N"
composition,"1"
adsorption,"2.33849"
line_id,"3"
pressure,"0.014299"
total_adsorption,"4.74113"
species_data
InChIKey,"CURLTUGMZLYLDI-UHFFFAOYSA-N"
composition,"1"
adsorption,"4.74113"
line_id,"4"
pressure,"0.0279013"
total_adsorption,"6.80054"
species_data
InChIKey,"CURLTUGMZLYLDI-UHFFFAOYSA-N"
composition,"1"
adsorption,"6.80054"
line_id,"5"
pressure,"0.0496477"
total_adsorption,"11.6058"
species_data
InChIKey,"CURLTUGMZLYLDI-UHFFFAOYSA-N"
composition,"1"
adsorption,"11.6058"
line_id,"6"
pressure,"0.0787261"
total_adsorption,"20.3583"
species_data
InChIKey,"CURLTUGMZLYLDI-UHFFFAOYSA-N"
composition,"1"
adsorption,"20.3583"
line_id,"7"
pressure,"0.119211"
total_adsorption,"29.9689"
species_data
InChIKey,"CURLTUGMZLYLDI-UHFFFAOYSA-N"
composition,"1"
adsorption,"29.9689"
line_id,"8"
pressure,"0.168454"
total_adsorption,"38.8929"
species_data
InChIKey,"CURLTUGMZLYLDI-UHFFFAOYSA-N"
composition,"1"
adsorption,"38.8929"
line_id,"9"
pressure,"0.255082"
total_adsorption,"46.4441"
species_data
InChIKey,"CURLTUGMZLYLDI-UHFFFAOYSA-N"
composition,"1"
adsorption,"46.4441"
line_id,"10"
pressure,"0.486394"
total_adsorption,"55.7114"
species_data
InChIKey,"CURLTUGMZLYLDI-UHFFFAOYSA-N"
composition,"1"
adsorption,"55.7114"
line_id,"11"
pressure,"0.865492"
total_adsorption,"61.8896"
species_data
InChIKey,"CURLTUGMZLYLDI-UHFFFAOYSA-N"
composition,"1"
adsorption,"61.8896"
line_id,"12"
pressure,"1.1679"
total_adsorption,"66.0085"
species_data
InChIKey,"CURLTUGMZLYLDI-UHFFFAOYSA-N"
composition,"1"
adsorption,"66.0085"

line,"pressure","composition (CURLTUGMZLYLDI-UHFFFAOYSA-N)","adsorption (CURLTUGMZLYLDI-UHFFFAOYSA-N)","total_adsorption"
1,"0.00431","1","0.793937","0.793937"
2,"0.00822","1","2.33849","2.33849"
3,"0.014299","1","4.74113","4.74113"
4,"0.0279013","1","6.80054","6.80054"
5,"0.0496477","1","11.6058","11.6058"
6,"0.0787261","1","20.3583","20.3583"
7,"0.119211","1","29.9689","29.9689"
8,"0.168454","1","38.8929","38.8929"
9,"0.255082","1","46.4441","46.4441"
10,"0.486394","1","55.7114","55.7114"
11,"0.865492","1","61.8896","61.8896"
12,"1.1679","1","66.0085","66.0085"

File: Zeolite-CO2 Data/Data/10.1016j.cclet.2016.01.017.Isotherm2.csv

filename,"10.1016j.cclet.2016.01.017.Isotherm2"
DOI,"10.1016/j.cclet.2016.01.017"
articleSource,"Figure 1"
date,"2018-07-18"
digitizer,"Soojin Jang"
adsorbent
hashkey,"NIST-MATDB-505c85b5764e29ba590c00a36590edc6"
name,"zeolite NaKA (12.8% K+)"
adsorbates
InChIKey,"CURLTUGMZLYLDI-UHFFFAOYSA-N"
name,"Carbon Dioxide"
category,"exp"
temperature,"293"
tabular_data,"0"
isotherm_type,""
adsorptionUnits,"mmol/g"
pressureUnits,"bar"
compositionType,"molefraction"
concentrationUnits,""
isotherm_data
line_id,"1"
pressure,"0.00791"
total_adsorption,""
species_data
InChIKey,"CURLTUGMZLYLDI-UHFFFAOYSA-N"
composition,"1"
adsorption,"0.00677"
line_id,"2"
pressure,"0.29597"
total_adsorption,""
species_data
InChIKey,"CURLTUGMZLYLDI-UHFFFAOYSA-N"
composition,"1"
adsorption,"1.8176"
line_id,"3"
pressure,"0.85734"
total_adsorption,""
species_data
InChIKey,"CURLTUGMZLYLDI-UHFFFAOYSA-N"
composition,"1"
adsorption,"3.14681"
line_id,"4"
pressure,"2.99546"
total_adsorption,""
species_data
InChIKey,"CURLTUGMZLYLDI-UHFFFAOYSA-N"
composition,"1"
adsorption,"3.94024"
line_id,"5"
pressure,"6.11647"
total_adsorption,""
species_data
InChIKey,"CURLTUGMZLYLDI-UHFFFAOYSA-N"
composition,"1"
adsorption,"4.37516"

line,"pressure","composition (CURLTUGMZLYLDI-UHFFFAOYSA-N)","adsorption (CURLTUGMZLYLDI-UHFFFAOYSA-N)","total_adsorption"
1,"0.00791","1","0.00677",""
2,"0.29597","1","1.8176",""
3,"0.85734","1","3.14681",""
4,"2.99546","1","3.94024",""
5,"6.11647","1","4.37516",""

File: Zeolite-CO2 Data/Data/10.1016j.cej.2008.07.034.isotherm15.csv

filename,"10.1016j.cej.2008.07.034.isotherm15"
DOI,"10.1016/j.cej.2008.07.034"
articleSource,"UNKNOWN"
date,"1000-01-01"
digitizer,"UNKNOWN"
adsorbent
hashkey,"NIST-MATDB-aab7f4d547e6752b772d6f12520fde3b"
name,"Zeolite MFI"
adsorbates
InChIKey,"CURLTUGMZLYLDI-UHFFFAOYSA-N"
name,"Carbon Dioxide"
category,""
temperature,"298"
tabular_data,"0"
isotherm_type,""
adsorptionUnits,"kg/mol"
pressureUnits,"bar"
compositionType,"molefraction"
concentrationUnits,""
isotherm_data
line_id,"1"
pressure,"0.000106"
total_adsorption,"0.57119"
species_data
InChIKey,"CURLTUGMZLYLDI-UHFFFAOYSA-N"
composition,"1"
adsorption,"0.57119"
line_id,"2"
pressure,"0.00115439"
total_adsorption,"0.260579"
species_data
InChIKey,"CURLTUGMZLYLDI-UHFFFAOYSA-N"
composition,"1"
adsorption,"0.260579"
line_id,"3"
pressure,"0.00209388"
total_adsorption,"0.192685"
species_data
InChIKey,"CURLTUGMZLYLDI-UHFFFAOYSA-N"
composition,"1"
adsorption,"0.192685"
line_id,"4"
pressure,"0.00307707"
total_adsorption,"0.126275"
species_data
InChIKey,"CURLTUGMZLYLDI-UHFFFAOYSA-N"
composition,"1"
adsorption,"0.126275"
line_id,"5"
pressure,"0.00410397"
total_adsorption,"0.252831"
species_data
InChIKey,"CURLTUGMZLYLDI-UHFFFAOYSA-N"
composition,"1"
adsorption,"0.252831"
line_id,"6"
pressure,"0.00506531"
total_adsorption,"0.245314"
species_data
InChIKey,"CURLTUGMZLYLDI-UHFFFAOYSA-N"
composition,"1"
adsorption,"0.245314"
line_id,"7"
pressure,"0.0060485"
total_adsorption,"0.268565"
species_data
InChIKey,"CURLTUGMZLYLDI-UHFFFAOYSA-N"
composition,"1"
adsorption,"0.268565"
line_id,"8"
pressure,"0.00700985"
total_adsorption,"0.385798"
species_data
InChIKey,"CURLTUGMZLYLDI-UHFFFAOYSA-N"
composition,"1"
adsorption,"0.385798"
line_id,"9"
pressure,"0.00801489"
total_adsorption,"0.29402"
species_data
InChIKey,"CURLTUGMZLYLDI-UHFFFAOYSA-N"
composition,"1"
adsorption,"0.29402"
line_id,"10"
pressure,"0.00899808"
total_adsorption,"0.224075"
species_data
InChIKey,"CURLTUGMZLYLDI-UHFFFAOYSA-N"
composition,"1"
adsorption,"0.224075"
line_id,"11"
pressure,"0.0100031"
total_adsorption,"0.181397"
species_data
InChIKey,"CURLTUGMZLYLDI-UHFFFAOYSA-N"
composition,"1"
adsorption,"0.181397"

line,"pressure","composition (CURLTUGMZLYLDI-UHFFFAOYSA-N)","adsorption (CURLTUGMZLYLDI-UHFFFAOYSA-N)","total_adsorption"
1,"0.000106","1","0.57119","0.57119"
2,"0.00115439","1","0.260579","0.260579"
3,"0.00209388","1","0.192685","0.192685"
4,"0.00307707","1","0.126275","0.126275"
5,"0.00410397","1","0.252831","0.252831"
6,"0.00506531","1","0.245314","0.245314"
7,"0.0060485","1","0.268565","0.268565"
8,"0.00700985","1","0.385798","0.385798"
9,"0.00801489","1","0.29402","0.29402"
10,"0.00899808","1","0.224075","0.224075"
11,"0.0100031","1","0.181397","0.181397"

File: Zeolite-CO2 Data/Data/10.1016j.cej.2019.123251.Isotherm7.csv

filename,"10.1016j.cej.2019.123251.Isotherm7"
DOI,"10.1016/j.cej.2019.123251"
articleSource,"Figure 2a"
date,"2020-12-31"
digitizer,"BISON-20 Team"
adsorbent
hashkey,"NIST-MATDB-035dc75dddd00241bd76627f78cbef2d"
name,"Zeolite 5A"
adsorbates
InChIKey,"CURLTUGMZLYLDI-UHFFFAOYSA-N"
name,"Carbon Dioxide"
category,"exp"
temperature,"298"
tabular_data,"0"
isotherm_type,""
adsorptionUnits,"mmol/g"
pressureUnits,"bar"
compositionType,"molefraction"
concentrationUnits,""
isotherm_data
line_id,"1"
pressure,"0.492"
total_adsorption,"1.28"
species_data
InChIKey,"CURLTUGMZLYLDI-UHFFFAOYSA-N"
composition,"1"
adsorption,"1.28"
line_id,"2"
pressure,"0.492"
total_adsorption,"1.54"
species_data
InChIKey,"CURLTUGMZLYLDI-UHFFFAOYSA-N"
composition,"1"
adsorption,"1.54"
line_id,"3"
pressure,"0.503"
total_adsorption,"2.61"
species_data
InChIKey,"CURLTUGMZLYLDI-UHFFFAOYSA-N"
composition,"1"
adsorption,"2.61"
line_id,"4"
pressure,"0.535"
total_adsorption,"3.75"
species_data
InChIKey,"CURLTUGMZLYLDI-UHFFFAOYSA-N"
composition,"1"
adsorption,"3.75"
line_id,"5"
pressure,"0.568"
total_adsorption,"4.5"
species_data
InChIKey,"CURLTUGMZLYLDI-UHFFFAOYSA-N"
composition,"1"
adsorption,"4.5"
line_id,"6"
pressure,"0.647"
total_adsorption,"4.66"
species_data
InChIKey,"CURLTUGMZLYLDI-UHFFFAOYSA-N"
composition,"1"
adsorption,"4.66"
line_id,"7"
pressure,"0.837"
total_adsorption,"4.79"
species_data
InChIKey,"CURLTUGMZLYLDI-UHFFFAOYSA-N"
composition,"1"
adsorption,"4.79"
line_id,"8"
pressure,"1.11"
total_adsorption,"4.95"
species_data
InChIKey,"CURLTUGMZLYLDI-UHFFFAOYSA-N"
composition,"1"
adsorption,"4.95"
line_id,"9"
pressure,"1.34"
total_adsorption,"5.03"
species_data
InChIKey,"CURLTUGMZLYLDI-UHFFFAOYSA-N"
composition,"1"
adsorption,"5.03"
line_id,"10"
pressure,"2.17"
total_adsorption,"5.17"
species_data
InChIKey,"CURLTUGMZLYLDI-UHFFFAOYSA-N"
composition,"1"
adsorption,"5.17"
line_id,"11"
pressure,"2.79"
total_adsorption,"5.26"
species_data
InChIKey,"CURLTUGMZLYLDI-UHFFFAOYSA-N"
composition,"1"
adsorption,"5.26"
line_id,"12"
pressure,"3.43"
total_adsorption,"5.35"
species_data
InChIKey,"CURLTUGMZLYLDI-UHFFFAOYSA-N"
composition,"1"
adsorption,"5.35"
line_id,"13"
pressure,"4.07"
total_adsorption,"5.42"
species_data
InChIKey,"CURLTUGMZLYLDI-UHFFFAOYSA-N"
composition,"1"
adsorption,"5.42"
line_id,"14"
pressure,"4.71"
total_adsorption,"5.45"
species_data
InChIKey,"CURLTUGMZLYLDI-UHFFFAOYSA-N"
composition,"1"
adsorption,"5.45"
line_id,"15"
pressure,"5.36"
total_adsorption,"5.51"
species_data
InChIKey,"CURLTUGMZLYLDI-UHFFFAOYSA-N"
composition,"1"
adsorption,"5.51"
line_id,"16"
pressure,"6.04"
total_adsorption,"5.55"
species_data
InChIKey,"CURLTUGMZLYLDI-UHFFFAOYSA-N"
composition,"1"
adsorption,"5.55"
line_id,"17"
pressure,"6.7"
total_adsorption,"5.59"
species_data
InChIKey,"CURLTUGMZLYLDI-UHFFFAOYSA-N"
composition,"1"
adsorption,"5.59"
line_id,"18"
pressure,"7.37"
total_adsorption,"5.62"
species_data
InChIKey,"CURLTUGMZLYLDI-UHFFFAOYSA-N"
composition,"1"
adsorption,"5.62"
line_id,"19"
pressure,"8.06"
total_adsorption,"5.67"
species_data
InChIKey,"CURLTUGMZLYLDI-UHFFFAOYSA-N"
composition,"1"
adsorption,"5.67"
line_id,"20"
pressure,"8.72"
total_adsorption,"5.69"
species_data
InChIKey,"CURLTUGMZLYLDI-UHFFFAOYSA-N"
composition,"1"
adsorption,"5.69"
line_id,"21"
pressure,"9.39"
total_adsorption,"5.73"
species_data
InChIKey,"CURLTUGMZLYLDI-UHFFFAOYSA-N"
composition,"1"
adsorption,"5.73"
line_id,"22"
pressure,"10.1"
total_adsorption,"5.75"
species_data
InChIKey,"CURLTUGMZLYLDI-UHFFFAOYSA-N"
composition,"1"
adsorption,"5.75"
line_id,"23"
pressure,"10.7"
total_adsorption,"5.78"
species_data
InChIKey,"CURLTUGMZLYLDI-UHFFFAOYSA-N"
composition,"1"
adsorption,"5.78"
line_id,"24"
pressure,"11.4"
total_adsorption,"5.8"
species_data
InChIKey,"CURLTUGMZLYLDI-UHFFFAOYSA-N"
composition,"1"
adsorption,"5.8"
line_id,"25"
pressure,"12.1"
total_adsorption,"5.82"
species_data
InChIKey,"CURLTUGMZLYLDI-UHFFFAOYSA-N"
composition,"1"
adsorption,"5.82"
line_id,"26"
pressure,"12.8"
total_adsorption,"5.85"
species_data
InChIKey,"CURLTUGMZLYLDI-UHFFFAOYSA-N"
composition,"1"
adsorption,"5.85"
line_id,"27"
pressure,"13.4"
total_adsorption,"5.86"
species_data
InChIKey,"CURLTUGMZLYLDI-UHFFFAOYSA-N"
composition,"1"
adsorption,"5.86"
line_id,"28"
pressure,"14.1"
total_adsorption,"5.88"
species_data
InChIKey,"CURLTUGMZLYLDI-UHFFFAOYSA-N"
composition,"1"
adsorption,"5.88"
line_id,"29"
pressure,"14.8"
total_adsorption,"5.89"
species_data
InChIKey,"CURLTUGMZLYLDI-UHFFFAOYSA-N"
composition,"1"
adsorption,"5.89"
line_id,"30"
pressure,"15.4"
total_adsorption,"5.92"
species_data
InChIKey,"CURLTUGMZLYLDI-UHFFFAOYSA-N"
composition,"1"
adsorption,"5.92"
line_id,"31"
pressure,"16.1"
total_adsorption,"5.94"
species_data
InChIKey,"CURLTUGMZLYLDI-UHFFFAOYSA-N"
composition,"1"
adsorption,"5.94"
line_id,"32"
pressure,"16.8"
total_adsorption,"5.95"
species_data
InChIKey,"CURLTUGMZLYLDI-UHFFFAOYSA-N"
composition,"1"
adsorption,"5.95"
line_id,"33"
pressure,"17.4"
total_adsorption,"5.97"
species_data
InChIKey,"CURLTUGMZLYLDI-UHFFFAOYSA-N"
composition,"1"
adsorption,"5.97"
line_id,"34"
pressure,"18.1"
total_adsorption,"5.99"
species_data
InChIKey,"CURLTUGMZLYLDI-UHFFFAOYSA-N"
composition,"1"
adsorption,"5.99"
line_id,"35"
pressure,"18.8"
total_adsorption,"6.01"
species_data
InChIKey,"CURLTUGMZLYLDI-UHFFFAOYSA-N"
composition,"1"
adsorption,"6.01"
line_id,"36"
pressure,"19.4"
total_adsorption,"6"
species_data
InChIKey,"CURLTUGMZLYLDI-UHFFFAOYSA-N"
composition,"1"
adsorption,"6"
line_id,"37"
pressure,"20.1"
total_adsorption,"6.02"
species_data
InChIKey,"CURLTUGMZLYLDI-UHFFFAOYSA-N"
composition,"1"
adsorption,"6.02"
line_id,"38"
pressure,"20.8"
total_adsorption,"6.05"
species_data
InChIKey,"CURLTUGMZLYLDI-UHFFFAOYSA-N"
composition,"1"
adsorption,"6.05"

line,"pressure","composition (CURLTUGMZLYLDI-UHFFFAOYSA-N)","adsorption (CURLTUGMZLYLDI-UHFFFAOYSA-N)","total_adsorption"
1,"0.492","1","1.28","1.28"
2,"0.492","1","1.54","1.54"
3,"0.503","1","2.61","2.61"
4,"0.535","1","3.75","3.75"
5,"0.568","1","4.5","4.5"
6,"0.647","1","4.66","4.66"
7,"0.837","1","4.79","4.79"
8,"1.11","1","4.95","4.95"
9,"1.34","1","5.03","5.03"
10,"2.17","1","5.17","5.17"
11,"2.79","1","5.26","5.26"
12,"3.43","1","5.35","5.35"
13,"4.07","1","5.42","5.42"
14,"4.71","1","5.45","5.45"
15,"5.36","1","5.51","5.51"
16,"6.04","1","5.55","5.55"
17,"6.7","1","5.59","5.59"
18,"7.37","1","5.62","5.62"
19,"8.06","1","5.67","5.67"
20,"8.72","1","5.69","5.69"
21,"9.39","1","5.73","5.73"
22,"10.1","1","5.75","5.75"
23,"10.7","1","5.78","5.78"
24,"11.4","1","5.8","5.8"
25,"12.1","1","5.82","5.82"
26,"12.8","1","5.85","5.85"
27,"13.4","1","5.86","5.86"
28,"14.1","1","5.88","5.88"
29,"14.8","1","5.89","5.89"
30,"15.4","1","5.92","5.92"
31,"16.1","1","5.94","5.94"
32,"16.8","1","5.95","5.95"
33,"17.4","1","5.97","5.97"
34,"18.1","1","5.99","5.99"
35,"18.8","1","6.01","6.01"
36,"19.4","1","6","6"
37,"20.1","1","6.02","6.02"
38,"20.8","1","6.05","6.05"

File: Zeolite-CO2 Data/Data/10.1016j.ces.2016.07.033.Isotherm17.csv

filename,"10.1016j.ces.2016.07.033.Isotherm17"
DOI,"10.1016/j.ces.2016.07.033"
articleSource,"Figure 10- CO2_Experimental"
date,"2018-06-27"
digitizer,"Julie Yagodich"
adsorbent
hashkey,"NIST-MATDB-b76bbf3e404395a8b5d1b9ec08bf2d8f"
name,"Zeolite 13X"
adsorbates
InChIKey,"CURLTUGMZLYLDI-UHFFFAOYSA-N"
name,"Carbon Dioxide"
category,"exp"
temperature,"318"
tabular_data,"0"
isotherm_type,""
adsorptionUnits,"mmol/g"
pressureUnits,"bar"
compositionType,"molefraction"
concentrationUnits,""
isotherm_data
line_id,"1"
pressure,"0.2317"
total_adsorption,""
species_data
InChIKey,"CURLTUGMZLYLDI-UHFFFAOYSA-N"
composition,"1"
adsorption,"3.75475"
line_id,"2"
pressure,"0.3473"
total_adsorption,""
species_data
InChIKey,"CURLTUGMZLYLDI-UHFFFAOYSA-N"
composition,"1"
adsorption,"4.09348"
line_id,"3"
pressure,"0.6495"
total_adsorption,""
species_data
InChIKey,"CURLTUGMZLYLDI-UHFFFAOYSA-N"
composition,"1"
adsorption,"4.58524"
line_id,"4"
pressure,"1.0184"
total_adsorption,""
species_data
InChIKey,"CURLTUGMZLYLDI-UHFFFAOYSA-N"
composition,"1"
adsorption,"4.87308"
line_id,"5"
pressure,"1.5118"
total_adsorption,""
species_data
InChIKey,"CURLTUGMZLYLDI-UHFFFAOYSA-N"
composition,"1"
adsorption,"5.13182"
line_id,"6"
pressure,"2.0185"
total_adsorption,""
species_data
InChIKey,"CURLTUGMZLYLDI-UHFFFAOYSA-N"
composition,"1"
adsorption,"5.2631"
line_id,"7"
pressure,"2.8007"
total_adsorption,""
species_data
InChIKey,"CURLTUGMZLYLDI-UHFFFAOYSA-N"
composition,"1"
adsorption,"5.44546"
line_id,"8"
pressure,"3.8141"
total_adsorption,""
species_data
InChIKey,"CURLTUGMZLYLDI-UHFFFAOYSA-N"
composition,"1"
adsorption,"5.6097"
line_id,"9"
pressure,"5.0364"
total_adsorption,""
species_data
InChIKey,"CURLTUGMZLYLDI-UHFFFAOYSA-N"
composition,"1"
adsorption,"5.75579"
line_id,"10"
pressure,"6.9876"
total_adsorption,""
species_data
InChIKey,"CURLTUGMZLYLDI-UHFFFAOYSA-N"
composition,"1"
adsorption,"5.91671"
line_id,"11"
pressure,"10.0055"
total_adsorption,""
species_data
InChIKey,"CURLTUGMZLYLDI-UHFFFAOYSA-N"
composition,"1"
adsorption,"6.10348"

line,"pressure","composition (CURLTUGMZLYLDI-UHFFFAOYSA-N)","adsorption (CURLTUGMZLYLDI-UHFFFAOYSA-N)","total_adsorption"
1,"0.2317","1","3.75475",""
2,"0.3473","1","4.09348",""
3,"0.6495","1","4.58524",""
4,"1.0184","1","4.87308",""
5,"1.5118","1","5.13182",""
6,"2.0185","1","5.2631",""
7,"2.8007","1","5.44546",""
8,"3.8141","1","5.6097",""
9,"5.0364","1","5.75579",""
10,"6.9876","1","5.91671",""
11,"10.0055","1","6.10348",""

File: Zeolite-CO2 Data/Data/10.1016j.egypro.2013.05.098.Isotherm5.csv

filename,"10.1016j.egypro.2013.05.098.Isotherm5"
DOI,"10.1016/j.egypro.2013.05.098"
articleSource,"UNKNOWN"
date,"1000-01-01"
digitizer,"UNKNOWN"
adsorbent
hashkey,"NIST-MATDB-b76bbf3e404395a8b5d1b9ec08bf2d8f"
name,"Zeolite 13X"
adsorbates
InChIKey,"CURLTUGMZLYLDI-UHFFFAOYSA-N"
name,"Carbon Dioxide"
category,""
temperature,"298"
tabular_data,"0"
isotherm_type,""
adsorptionUnits,"mmol/g"
pressureUnits,"bar"
compositionType,"molefraction"
concentrationUnits,""
isotherm_data
line_id,"1"
pressure,"0.160287"
total_adsorption,"2.52236"
species_data
InChIKey,"CURLTUGMZLYLDI-UHFFFAOYSA-N"
composition,"1"
adsorption,"2.52236"
line_id,"2"
pressure,"0.16126"
total_adsorption,"2.82918"
species_data
InChIKey,"CURLTUGMZLYLDI-UHFFFAOYSA-N"
composition,"1"
adsorption,"2.82918"
line_id,"3"
pressure,"0.273634"
total_adsorption,"2.24938"
species_data
InChIKey,"CURLTUGMZLYLDI-UHFFFAOYSA-N"
composition,"1"
adsorption,"2.24938"
line_id,"4"
pressure,"0.386332"
total_adsorption,"1.77185"
species_data
InChIKey,"CURLTUGMZLYLDI-UHFFFAOYSA-N"
composition,"1"
adsorption,"1.77185"
line_id,"5"
pressure,"0.689384"
total_adsorption,"1.29389"
species_data
InChIKey,"CURLTUGMZLYLDI-UHFFFAOYSA-N"
composition,"1"
adsorption,"1.29389"
line_id,"6"
pressure,"0.992977"
total_adsorption,"0.98638"
species_data
InChIKey,"CURLTUGMZLYLDI-UHFFFAOYSA-N"
composition,"1"
adsorption,"0.98638"
line_id,"7"
pressure,"1.48703"
total_adsorption,"0.712529"
species_data
InChIKey,"CURLTUGMZLYLDI-UHFFFAOYSA-N"
composition,"1"
adsorption,"0.712529"
line_id,"8"
pressure,"1.90527"
total_adsorption,"0.541124"
species_data
InChIKey,"CURLTUGMZLYLDI-UHFFFAOYSA-N"
composition,"1"
adsorption,"0.541124"
line_id,"9"
pressure,"2.32351"
total_adsorption,"0.369719"
species_data
InChIKey,"CURLTUGMZLYLDI-UHFFFAOYSA-N"
composition,"1"
adsorption,"0.369719"
line_id,"10"
pressure,"2.81832"
total_adsorption,"0.334504"
species_data
InChIKey,"CURLTUGMZLYLDI-UHFFFAOYSA-N"
composition,"1"
adsorption,"0.334504"
line_id,"11"
pressure,"3.19881"
total_adsorption,"0.265457"
species_data
InChIKey,"CURLTUGMZLYLDI-UHFFFAOYSA-N"
composition,"1"
adsorption,"0.265457"
line_id,"12"
pressure,"3.54123"
total_adsorption,"0.196497"
species_data
InChIKey,"CURLTUGMZLYLDI-UHFFFAOYSA-N"
composition,"1"
adsorption,"0.196497"
line_id,"13"
pressure,"4.26458"
total_adsorption,"0.194853"
species_data
InChIKey,"CURLTUGMZLYLDI-UHFFFAOYSA-N"
composition,"1"
adsorption,"0.194853"
line_id,"14"
pressure,"4.60711"
total_adsorption,"0.159984"
species_data
InChIKey,"CURLTUGMZLYLDI-UHFFFAOYSA-N"
composition,"1"
adsorption,"0.159984"
line_id,"15"
pressure,"5.06363"
total_adsorption,"0.0566736"
species_data
InChIKey,"CURLTUGMZLYLDI-UHFFFAOYSA-N"
composition,"1"
adsorption,"0.0566736"
line_id,"16"
pressure,"5.55844"
total_adsorption,"0.0214581"
species_data
InChIKey,"CURLTUGMZLYLDI-UHFFFAOYSA-N"
composition,"1"
adsorption,"0.0214581"
line_id,"17"
pressure,"6.01519"
total_adsorption,"-0.0136709"
species_data
InChIKey,"CURLTUGMZLYLDI-UHFFFAOYSA-N"
composition,"1"
adsorption,"-0.0136709"
line_id,"18"
pressure,"6.58636"
total_adsorption,"0.0191219"
species_data
InChIKey,"CURLTUGMZLYLDI-UHFFFAOYSA-N"
composition,"1"
adsorption,"0.0191219"
line_id,"19"
pressure,"7.00503"
total_adsorption,"-0.0159205"
species_data
InChIKey,"CURLTUGMZLYLDI-UHFFFAOYSA-N"
composition,"1"
adsorption,"-0.0159205"
line_id,"20"
pressure,"7.34766"
total_adsorption,"-0.0166992"
species_data
InChIKey,"CURLTUGMZLYLDI-UHFFFAOYSA-N"
composition,"1"
adsorption,"-0.0166992"
line_id,"21"
pressure,"7.91872"
total_adsorption,"-0.0179971"
species_data
InChIKey,"CURLTUGMZLYLDI-UHFFFAOYSA-N"
composition,"1"
adsorption,"-0.0179971"
line_id,"22"
pressure,"8.29943"
total_adsorption,"-0.0188623"
species_data
InChIKey,"CURLTUGMZLYLDI-UHFFFAOYSA-N"
composition,"1"
adsorption,"-0.0188623"
line_id,"23"
pressure,"8.56582"
total_adsorption,"-0.0535587"
species_data
InChIKey,"CURLTUGMZLYLDI-UHFFFAOYSA-N"
composition,"1"
adsorption,"-0.0535587"
line_id,"24"
pressure,"8.98449"
total_adsorption,"-0.0886011"
species_data
InChIKey,"CURLTUGMZLYLDI-UHFFFAOYSA-N"
composition,"1"
adsorption,"-0.0886011"
line_id,"25"
pressure,"9.3652"
total_adsorption,"-0.0894664"
species_data
InChIKey,"CURLTUGMZLYLDI-UHFFFAOYSA-N"
composition,"1"
adsorption,"-0.0894664"
line_id,"26"
pressure,"10.1267"
total_adsorption,"-0.0571062"
species_data
InChIKey,"CURLTUGMZLYLDI-UHFFFAOYSA-N"
composition,"1"
adsorption,"-0.0571062"
line_id,"27"
pressure,"10.6216"
total_adsorption,"-0.058231"
species_data
InChIKey,"CURLTUGMZLYLDI-UHFFFAOYSA-N"
composition,"1"
adsorption,"-0.058231"
line_id,"28"
pressure,"11.1166"
total_adsorption,"-0.0593558"
species_data
InChIKey,"CURLTUGMZLYLDI-UHFFFAOYSA-N"
composition,"1"
adsorption,"-0.0593558"
line_id,"29"
pressure,"11.5353"
total_adsorption,"-0.0603076"
species_data
InChIKey,"CURLTUGMZLYLDI-UHFFFAOYSA-N"
composition,"1"
adsorption,"-0.0603076"
line_id,"30"
pressure,"12.1825"
total_adsorption,"-0.0617785"
species_data
InChIKey,"CURLTUGMZLYLDI-UHFFFAOYSA-N"
composition,"1"
adsorption,"-0.0617785"
line_id,"31"
pressure,"12.8299"
total_adsorption,"-0.0291588"
species_data
InChIKey,"CURLTUGMZLYLDI-UHFFFAOYSA-N"
composition,"1"
adsorption,"-0.0291588"

line,"pressure","composition (CURLTUGMZLYLDI-UHFFFAOYSA-N)","adsorption (CURLTUGMZLYLDI-UHFFFAOYSA-N)","total_adsorption"
1,"0.160287","1","2.52236","2.52236"
2,"0.16126","1","2.82918","2.82918"
3,"0.273634","1","2.24938","2.24938"
4,"0.386332","1","1.77185","1.77185"
5,"0.689384","1","1.29389","1.29389"
6,"0.992977","1","0.98638","0.98638"
7,"1.48703","1","0.712529","0.712529"
8,"1.90527","1","0.541124","0.541124"
9,"2.32351","1","0.369719","0.369719"
10,"2.81832","1","0.334504","0.334504"
11,"3.19881","1","0.265457","0.265457"
12,"3.54123","1","0.196497","0.196497"
13,"4.26458","1","0.194853","0.194853"
14,"4.60711","1","0.159984","0.159984"
15,"5.06363","1","0.0566736","0.0566736"
16,"5.55844","1","0.0214581","0.0214581"
17,"6.01519","1","-0.0136709","-0.0136709"
18,"6.58636","1","0.0191219","0.0191219"
19,"7.00503","1","-0.0159205","-0.0159205"
20,"7.34766","1","-0.0166992","-0.0166992"
21,"7.91872","1","-0.0179971","-0.0179971"
22,"8.29943","1","-0.0188623","-0.0188623"
23,"8.56582","1","-0.0535587","-0.0535587"
24,"8.98449","1","-0.0886011","-0.0886011"
25,"9.3652","1","-0.0894664","-0.0894664"
26,"10.1267","1","-0.0571062","-0.0571062"
27,"10.6216","1","-0.058231","-0.058231"
28,"11.1166","1","-0.0593558","-0.0593558"
29,"11.5353","1","-0.0603076","-0.0603076"
30,"12.1825","1","-0.0617785","-0.0617785"
31,"12.8299","1","-0.0291588","-0.0291588"

File: Zeolite-CO2 Data/Data/10.1016j.ijggc.2009.04.005.Isotherm7.csv

filename,"10.1016j.ijggc.2009.04.005.Isotherm7"
DOI,"10.1016/j.ijggc.2009.04.005"
articleSource,"UNKNOWN"
date,"1000-01-01"
digitizer,"UNKNOWN"
adsorbent
hashkey,"NIST-MATDB-035dc75dddd00241bd76627f78cbef2d"
name,"Zeolite 5A"
adsorbates
InChIKey,"CURLTUGMZLYLDI-UHFFFAOYSA-N"
name,"Carbon Dioxide"
category,""
temperature,"353"
tabular_data,"0"
isotherm_type,""
adsorptionUnits,"mmol/g"
pressureUnits,"bar"
compositionType,"molefraction"
concentrationUnits,""
isotherm_data
line_id,"1"
pressure,"-2.45E-5"
total_adsorption,"0.0326087"
species_data
InChIKey,"CURLTUGMZLYLDI-UHFFFAOYSA-N"
composition,"1"
adsorption,"0.0326087"
line_id,"2"
pressure,"0.0181363"
total_adsorption,"0.315217"
species_data
InChIKey,"CURLTUGMZLYLDI-UHFFFAOYSA-N"
composition,"1"
adsorption,"0.315217"
line_id,"3"
pressure,"0.0519066"
total_adsorption,"0.782609"
species_data
InChIKey,"CURLTUGMZLYLDI-UHFFFAOYSA-N"
composition,"1"
adsorption,"0.782609"
line_id,"4"
pressure,"0.0988898"
total_adsorption,"1.13043"
species_data
InChIKey,"CURLTUGMZLYLDI-UHFFFAOYSA-N"
composition,"1"
adsorption,"1.13043"
line_id,"5"
pressure,"0.145971"
total_adsorption,"1.34783"
species_data
InChIKey,"CURLTUGMZLYLDI-UHFFFAOYSA-N"
composition,"1"
adsorption,"1.34783"
line_id,"6"
pressure,"0.198326"
total_adsorption,"1.53261"
species_data
InChIKey,"CURLTUGMZLYLDI-UHFFFAOYSA-N"
composition,"1"
adsorption,"1.53261"
line_id,"7"
pressure,"0.284793"
total_adsorption,"1.72826"
species_data
InChIKey,"CURLTUGMZLYLDI-UHFFFAOYSA-N"
composition,"1"
adsorption,"1.72826"
line_id,"8"
pressure,"0.392299"
total_adsorption,"1.86957"
species_data
InChIKey,"CURLTUGMZLYLDI-UHFFFAOYSA-N"
composition,"1"
adsorption,"1.86957"
line_id,"9"
pressure,"0.494588"
total_adsorption,"1.96739"
species_data
InChIKey,"CURLTUGMZLYLDI-UHFFFAOYSA-N"
composition,"1"
adsorption,"1.96739"
line_id,"10"
pressure,"0.699214"
total_adsorption,"2.09783"
species_data
InChIKey,"CURLTUGMZLYLDI-UHFFFAOYSA-N"
composition,"1"
adsorption,"2.09783"
line_id,"11"
pressure,"1.00099"
total_adsorption,"2.18478"
species_data
InChIKey,"CURLTUGMZLYLDI-UHFFFAOYSA-N"
composition,"1"
adsorption,"2.18478"

line,"pressure","composition (CURLTUGMZLYLDI-UHFFFAOYSA-N)","adsorption (CURLTUGMZLYLDI-UHFFFAOYSA-N)","total_adsorption"
1,"-2.45E-5","1","0.0326087","0.0326087"
2,"0.0181363","1","0.315217","0.315217"
3,"0.0519066","1","0.782609","0.782609"
4,"0.0988898","1","1.13043","1.13043"
5,"0.145971","1","1.34783","1.34783"
6,"0.198326","1","1.53261","1.53261"
7,"0.284793","1","1.72826","1.72826"
8,"0.392299","1","1.86957","1.86957"
9,"0.494588","1","1.96739","1.96739"
10,"0.699214","1","2.09783","2.09783"
11,"1.00099","1","2.18478","2.18478"

File: Zeolite-CO2 Data/Data/10.1016j.ijggc.2011.10.007.isotherm1.csv

filename,"10.1016j.ijggc.2011.10.007.isotherm1"
DOI,"10.1016/j.ijggc.2011.10.007"
articleSource,"UNKNOWN"
date,"1000-01-01"
digitizer,"UNKNOWN"
adsorbent
hashkey,"NIST-MATDB-499290019152654e4f76dc66546b6475"
name,"Zeolite X"
adsorbates
InChIKey,"CURLTUGMZLYLDI-UHFFFAOYSA-N"
name,"Carbon Dioxide"
category,""
temperature,"308"
tabular_data,"0"
isotherm_type,""
adsorptionUnits,"mmol/g"
pressureUnits,"bar"
compositionType,"molefraction"
concentrationUnits,""
isotherm_data
line_id,"1"
pressure,"0.011236"
total_adsorption,"0.072738"
species_data
InChIKey,"CURLTUGMZLYLDI-UHFFFAOYSA-N"
composition,"1"
adsorption,"0.072738"
line_id,"2"
pressure,"0.11236"
total_adsorption,"0.399445"
species_data
InChIKey,"CURLTUGMZLYLDI-UHFFFAOYSA-N"
composition,"1"
adsorption,"0.399445"
line_id,"3"
pressure,"0.162921"
total_adsorption,"1.30976"
species_data
InChIKey,"CURLTUGMZLYLDI-UHFFFAOYSA-N"
composition,"1"
adsorption,"1.30976"
line_id,"4"
pressure,"0.219101"
total_adsorption,"2.07426"
species_data
InChIKey,"CURLTUGMZLYLDI-UHFFFAOYSA-N"
composition,"1"
adsorption,"2.07426"
line_id,"5"
pressure,"0.308989"
total_adsorption,"2.61973"
species_data
InChIKey,"CURLTUGMZLYLDI-UHFFFAOYSA-N"
composition,"1"
adsorption,"2.61973"
line_id,"6"
pressure,"0.398876"
total_adsorption,"3.00123"
species_data
InChIKey,"CURLTUGMZLYLDI-UHFFFAOYSA-N"
composition,"1"
adsorption,"3.00123"
line_id,"7"
pressure,"0.533708"
total_adsorption,"3.34574"
species_data
InChIKey,"CURLTUGMZLYLDI-UHFFFAOYSA-N"
composition,"1"
adsorption,"3.34574"
line_id,"8"
pressure,"0.679775"
total_adsorption,"3.58081"
species_data
InChIKey,"CURLTUGMZLYLDI-UHFFFAOYSA-N"
composition,"1"
adsorption,"3.58081"
line_id,"9"
pressure,"0.842697"
total_adsorption,"3.76102"
species_data
InChIKey,"CURLTUGMZLYLDI-UHFFFAOYSA-N"
composition,"1"
adsorption,"3.76102"
line_id,"10"
pressure,"1.01685"
total_adsorption,"3.90465"
species_data
InChIKey,"CURLTUGMZLYLDI-UHFFFAOYSA-N"
composition,"1"
adsorption,"3.90465"
line_id,"11"
pressure,"1.11236"
total_adsorption,"3.97637"
species_data
InChIKey,"CURLTUGMZLYLDI-UHFFFAOYSA-N"
composition,"1"
adsorption,"3.97637"

line,"pressure","composition (CURLTUGMZLYLDI-UHFFFAOYSA-N)","adsorption (CURLTUGMZLYLDI-UHFFFAOYSA-N)","total_adsorption"
1,"0.011236","1","0.072738","0.072738"
2,"0.11236","1","0.399445","0.399445"
3,"0.162921","1","1.30976","1.30976"
4,"0.219101","1","2.07426","2.07426"
5,"0.308989","1","2.61973","2.61973"
6,"0.398876","1","3.00123","3.00123"
7,"0.533708","1","3.34574","3.34574"
8,"0.679775","1","3.58081","3.58081"
9,"0.842697","1","3.76102","3.76102"
10,"1.01685","1","3.90465","3.90465"
11,"1.11236","1","3.97637","3.97637"

File: Zeolite-CO2 Data/Data/10.1016j.jcis.2010.09.065.isotherm4a.csv

filename,"10.1016j.jcis.2010.09.065.isotherm4a"
DOI,"10.1016/j.jcis.2010.09.065"
articleSource,"UNKNOWN"
date,"1000-01-01"
digitizer,"UNKNOWN"
adsorbent
hashkey,"NIST-MATDB-b76bbf3e404395a8b5d1b9ec08bf2d8f"
name,"Zeolite 13X"
adsorbates
InChIKey,"CURLTUGMZLYLDI-UHFFFAOYSA-N"
name,"Carbon Dioxide"
category,""
temperature,"278"
tabular_data,"0"
isotherm_type,""
adsorptionUnits,"mmol/g"
pressureUnits,"bar"
compositionType,"molefraction"
concentrationUnits,""
isotherm_data
line_id,"1"
pressure,"0.0110497"
total_adsorption,"1.51551"
species_data
InChIKey,"CURLTUGMZLYLDI-UHFFFAOYSA-N"
composition,"1"
adsorption,"1.51551"
line_id,"2"
pressure,"0.0303867"
total_adsorption,"2.08915"
species_data
InChIKey,"CURLTUGMZLYLDI-UHFFFAOYSA-N"
composition,"1"
adsorption,"2.08915"
line_id,"3"
pressure,"0.0635359"
total_adsorption,"2.48551"
species_data
InChIKey,"CURLTUGMZLYLDI-UHFFFAOYSA-N"
composition,"1"
adsorption,"2.48551"
line_id,"4"
pressure,"0.11326"
total_adsorption,"2.81383"
species_data
InChIKey,"CURLTUGMZLYLDI-UHFFFAOYSA-N"
composition,"1"
adsorption,"2.81383"
line_id,"5"
pressure,"0.196133"
total_adsorption,"3.04705"
species_data
InChIKey,"CURLTUGMZLYLDI-UHFFFAOYSA-N"
composition,"1"
adsorption,"3.04705"
line_id,"6"
pressure,"0.270718"
total_adsorption,"3.19824"
species_data
InChIKey,"CURLTUGMZLYLDI-UHFFFAOYSA-N"
composition,"1"
adsorption,"3.19824"
line_id,"7"
pressure,"0.39779"
total_adsorption,"3.37744"
species_data
InChIKey,"CURLTUGMZLYLDI-UHFFFAOYSA-N"
composition,"1"
adsorption,"3.37744"
line_id,"8"
pressure,"0.538674"
total_adsorption,"3.50223"
species_data
InChIKey,"CURLTUGMZLYLDI-UHFFFAOYSA-N"
composition,"1"
adsorption,"3.50223"
line_id,"9"
pressure,"0.657459"
total_adsorption,"3.53116"
species_data
InChIKey,"CURLTUGMZLYLDI-UHFFFAOYSA-N"
composition,"1"
adsorption,"3.53116"
line_id,"10"
pressure,"0.798343"
total_adsorption,"3.62865"
species_data
InChIKey,"CURLTUGMZLYLDI-UHFFFAOYSA-N"
composition,"1"
adsorption,"3.62865"
line_id,"11"
pressure,"0.933702"
total_adsorption,"3.67145"
species_data
InChIKey,"CURLTUGMZLYLDI-UHFFFAOYSA-N"
composition,"1"
adsorption,"3.67145"
line_id,"12"
pressure,"1.01657"
total_adsorption,"3.71354"
species_data
InChIKey,"CURLTUGMZLYLDI-UHFFFAOYSA-N"
composition,"1"
adsorption,"3.71354"

line,"pressure","composition (CURLTUGMZLYLDI-UHFFFAOYSA-N)","adsorption (CURLTUGMZLYLDI-UHFFFAOYSA-N)","total_adsorption"
1,"0.0110497","1","1.51551","1.51551"
2,"0.0303867","1","2.08915","2.08915"
3,"0.0635359","1","2.48551","2.48551"
4,"0.11326","1","2.81383","2.81383"
5,"0.196133","1","3.04705","3.04705"
6,"0.270718","1","3.19824","3.19824"
7,"0.39779","1","3.37744","3.37744"
8,"0.538674","1","3.50223","3.50223"
9,"0.657459","1","3.53116","3.53116"
10,"0.798343","1","3.62865","3.62865"
11,"0.933702","1","3.67145","3.67145"
12,"1.01657","1","3.71354","3.71354"
