Repository: ShohrehShahsavari/NISTARPA-E-Database

File: Zeolite-CO2 Data/Data/10.1016j.powtec.2014.08.062.Isotherm4.csv

filename,"10.1016j.powtec.2014.08.062.Isotherm4"
DOI,"10.1016/j.powtec.2014.08.062"
articleSource,"UNKNOWN"
date,"1000-01-01"
digitizer,"UNKNOWN"
adsorbent
hashkey,"NIST-MATDB-b76bbf3e404395a8b5d1b9ec08bf2d8f"
name,"Zeolite 13X"
adsorbates
InChIKey,"CURLTUGMZLYLDI-UHFFFAOYSA-N"
name,"Carbon Dioxide"
category,""
temperature,"294"
tabular_data,"0"
isotherm_type,""
adsorptionUnits,"mmol/g"
pressureUnits,"bar"
compositionType,"molefraction"
concentrationUnits,""
isotherm_data
line_id,"1"
pressure,"0.0505104"
total_adsorption,"0.216207"
species_data
InChIKey,"CURLTUGMZLYLDI-UHFFFAOYSA-N"
composition,"1"
adsorption,"0.216207"
line_id,"2"
pressure,"0.151956"
total_adsorption,"0.406234"
species_data
InChIKey,"CURLTUGMZLYLDI-UHFFFAOYSA-N"
composition,"1"
adsorption,"0.406234"

line,"pressure","composition (CURLTUGMZLYLDI-UHFFFAOYSA-N)","adsorption (CURLTUGMZLYLDI-UHFFFAOYSA-N)","total_adsorption"
1,"0.0505104","1","0.216207","0.216207"
2,"0.151956","1","0.406234","0.406234"

File: Zeolite-CO2 Data/Data/10.1016j.seppur.2021.119917.Isotherm9.csv

filename,"10.1016j.seppur.2021.119917.Isotherm9"
DOI,"10.1016/j.seppur.2021.119917"
articleSource,"Figure 6B"
date,"2023-08-01"
digitizer,"Patrick Donahue"
adsorbent
hashkey,"NIST-MATDB-b76bbf3e404395a8b5d1b9ec08bf2d8f"
name,"Zeolite 13X"
adsorbates
InChIKey,"CURLTUGMZLYLDI-UHFFFAOYSA-N"
name,"Carbon Dioxide"
category,"exp"
temperature,"323"
tabular_data,"0"
isotherm_type,""
adsorptionUnits,"mmol/g"
pressureUnits,"bar"
compositionType,"molefraction"
concentrationUnits,""
isotherm_data
line_id,"1"
pressure,"-0.00157"
total_adsorption,""
species_data
InChIKey,"CURLTUGMZLYLDI-UHFFFAOYSA-N"
composition,"1"
adsorption,"-0.03522"
line_id,"2"
pressure,"0.064377"
total_adsorption,""
species_data
InChIKey,"CURLTUGMZLYLDI-UHFFFAOYSA-N"
composition,"1"
adsorption,"1.5761"
line_id,"3"
pressure,"0.117763"
total_adsorption,""
species_data
InChIKey,"CURLTUGMZLYLDI-UHFFFAOYSA-N"
composition,"1"
adsorption,"2.32453"
line_id,"4"
pressure,"0.175859"
total_adsorption,""
species_data
InChIKey,"CURLTUGMZLYLDI-UHFFFAOYSA-N"
composition,"1"
adsorption,"2.64151"
line_id,"5"
pressure,"0.262218"
total_adsorption,""
species_data
InChIKey,"CURLTUGMZLYLDI-UHFFFAOYSA-N"
composition,"1"
adsorption,"3.00252"
line_id,"6"
pressure,"0.47105"
total_adsorption,""
species_data
InChIKey,"CURLTUGMZLYLDI-UHFFFAOYSA-N"
composition,"1"
adsorption,"3.5044"
line_id,"7"
pressure,"0.734838"
total_adsorption,""
species_data
InChIKey,"CURLTUGMZLYLDI-UHFFFAOYSA-N"
composition,"1"
adsorption,"3.86541"
line_id,"8"
pressure,"1.01747"
total_adsorption,""
species_data
InChIKey,"CURLTUGMZLYLDI-UHFFFAOYSA-N"
composition,"1"
adsorption,"4.13836"
line_id,"9"
pressure,"1.34877"
total_adsorption,""
species_data
InChIKey,"CURLTUGMZLYLDI-UHFFFAOYSA-N"
composition,"1"
adsorption,"4.3673"

line,"pressure","composition (CURLTUGMZLYLDI-UHFFFAOYSA-N)","adsorption (CURLTUGMZLYLDI-UHFFFAOYSA-N)","total_adsorption"
1,"-0.00157","1","-0.03522",""
2,"0.064377","1","1.5761",""
3,"0.117763","1","2.32453",""
4,"0.175859","1","2.64151",""
5,"0.262218","1","3.00252",""
6,"0.47105","1","3.5044",""
7,"0.734838","1","3.86541",""
8,"1.01747","1","4.13836",""
9,"1.34877","1","4.3673",""

File: Zeolite-CO2 Data/Data/10.1016j.supflu.2016.01.008.Isotherm6.csv

filename,"10.1016j.supflu.2016.01.008.Isotherm6"
DOI,"10.1016/j.supflu.2016.01.008"
articleSource,"Figure 2- 323"
date,"2018-07-16"
digitizer,"Julie Yagodich"
adsorbent
hashkey,"NIST-MATDB-b76bbf3e404395a8b5d1b9ec08bf2d8f"
name,"Zeolite 13X"
adsorbates
InChIKey,"CURLTUGMZLYLDI-UHFFFAOYSA-N"
name,"Carbon Dioxide"
category,"exp"
temperature,"323"
tabular_data,"0"
isotherm_type,""
adsorptionUnits,"mmol/g"
pressureUnits,"bar"
compositionType,"molefraction"
concentrationUnits,""
isotherm_data
line_id,"1"
pressure,"0.0441"
total_adsorption,""
species_data
InChIKey,"CURLTUGMZLYLDI-UHFFFAOYSA-N"
composition,"1"
adsorption,"1.23712"
line_id,"2"
pressure,"0.0992"
total_adsorption,""
species_data
InChIKey,"CURLTUGMZLYLDI-UHFFFAOYSA-N"
composition,"1"
adsorption,"1.62001"
line_id,"3"
pressure,"0.1614"
total_adsorption,""
species_data
InChIKey,"CURLTUGMZLYLDI-UHFFFAOYSA-N"
composition,"1"
adsorption,"2.00745"
line_id,"4"
pressure,"0.3144"
total_adsorption,""
species_data
InChIKey,"CURLTUGMZLYLDI-UHFFFAOYSA-N"
composition,"1"
adsorption,"2.54941"
line_id,"5"
pressure,"0.5119"
total_adsorption,""
species_data
InChIKey,"CURLTUGMZLYLDI-UHFFFAOYSA-N"
composition,"1"
adsorption,"2.93913"
line_id,"6"
pressure,"0.7397"
total_adsorption,""
species_data
InChIKey,"CURLTUGMZLYLDI-UHFFFAOYSA-N"
composition,"1"
adsorption,"3.25044"
line_id,"7"
pressure,"0.9498"
total_adsorption,""
species_data
InChIKey,"CURLTUGMZLYLDI-UHFFFAOYSA-N"
composition,"1"
adsorption,"3.45496"
line_id,"8"
pressure,"1.1651"
total_adsorption,""
species_data
InChIKey,"CURLTUGMZLYLDI-UHFFFAOYSA-N"
composition,"1"
adsorption,"3.63902"
line_id,"9"
pressure,"1.3681"
total_adsorption,""
species_data
InChIKey,"CURLTUGMZLYLDI-UHFFFAOYSA-N"
composition,"1"
adsorption,"3.74582"
line_id,"10"
pressure,"1.5799"
total_adsorption,""
species_data
InChIKey,"CURLTUGMZLYLDI-UHFFFAOYSA-N"
composition,"1"
adsorption,"3.84694"
line_id,"11"
pressure,"1.9502"
total_adsorption,""
species_data
InChIKey,"CURLTUGMZLYLDI-UHFFFAOYSA-N"
composition,"1"
adsorption,"3.97761"
line_id,"12"
pressure,"2.9579"
total_adsorption,""
species_data
InChIKey,"CURLTUGMZLYLDI-UHFFFAOYSA-N"
composition,"1"
adsorption,"4.25484"
line_id,"13"
pressure,"3.9691"
total_adsorption,""
species_data
InChIKey,"CURLTUGMZLYLDI-UHFFFAOYSA-N"
composition,"1"
adsorption,"4.46844"
line_id,"14"
pressure,"4.9429"
total_adsorption,""
species_data
InChIKey,"CURLTUGMZLYLDI-UHFFFAOYSA-N"
composition,"1"
adsorption,"4.62751"
line_id,"15"
pressure,"5.8865"
total_adsorption,""
species_data
InChIKey,"CURLTUGMZLYLDI-UHFFFAOYSA-N"
composition,"1"
adsorption,"4.76498"
line_id,"16"
pressure,"6.8711"
total_adsorption,""
species_data
InChIKey,"CURLTUGMZLYLDI-UHFFFAOYSA-N"
composition,"1"
adsorption,"4.92292"
line_id,"17"
pressure,"7.95"
total_adsorption,""
species_data
InChIKey,"CURLTUGMZLYLDI-UHFFFAOYSA-N"
composition,"1"
adsorption,"5.02858"
line_id,"18"
pressure,"8.9131"
total_adsorption,""
species_data
InChIKey,"CURLTUGMZLYLDI-UHFFFAOYSA-N"
composition,"1"
adsorption,"5.13766"
line_id,"19"
pressure,"10.0134"
total_adsorption,""
species_data
InChIKey,"CURLTUGMZLYLDI-UHFFFAOYSA-N"
composition,"1"
adsorption,"5.21832"

line,"pressure","composition (CURLTUGMZLYLDI-UHFFFAOYSA-N)","adsorption (CURLTUGMZLYLDI-UHFFFAOYSA-N)","total_adsorption"
1,"0.0441","1","1.23712",""
2,"0.0992","1","1.62001",""
3,"0.1614","1","2.00745",""
4,"0.3144","1","2.54941",""
5,"0.5119","1","2.93913",""
6,"0.7397","1","3.25044",""
7,"0.9498","1","3.45496",""
8,"1.1651","1","3.63902",""
9,"1.3681","1","3.74582",""
10,"1.5799","1","3.84694",""
11,"1.9502","1","3.97761",""
12,"2.9579","1","4.25484",""
13,"3.9691","1","4.46844",""
14,"4.9429","1","4.62751",""
15,"5.8865","1","4.76498",""
16,"6.8711","1","4.92292",""
17,"7.95","1","5.02858",""
18,"8.9131","1","5.13766",""
19,"10.0134","1","5.21832",""

File: Zeolite-CO2 Data/Data/10.1016s0167-2991(08)63564-8.Isotherm1.csv

filename,"10.1016s0167-2991(08)63564-8.Isotherm1"
DOI,"10.1016/s0167-2991(08)63564-8"
articleSource,"UNKNOWN"
date,"1000-01-01"
digitizer,"UNKNOWN"
adsorbent
hashkey,"NIST-MATDB-035dc75dddd00241bd76627f78cbef2d"
name,"Zeolite 5A"
adsorbates
InChIKey,"CURLTUGMZLYLDI-UHFFFAOYSA-N"
name,"Carbon Dioxide"
category,""
temperature,"303"
tabular_data,"0"
isotherm_type,""
adsorptionUnits,"mmol/g"
pressureUnits,"bar"
compositionType,"molefraction"
concentrationUnits,""
isotherm_data
line_id,"1"
pressure,"0.1009"
total_adsorption,"3.1574"
species_data
InChIKey,"CURLTUGMZLYLDI-UHFFFAOYSA-N"
composition,"1"
adsorption,"3.1574"
line_id,"2"
pressure,"0.296565"
total_adsorption,"3.79552"
species_data
InChIKey,"CURLTUGMZLYLDI-UHFFFAOYSA-N"
composition,"1"
adsorption,"3.79552"
line_id,"3"
pressure,"0.482385"
total_adsorption,"4.05342"
species_data
InChIKey,"CURLTUGMZLYLDI-UHFFFAOYSA-N"
composition,"1"
adsorption,"4.05342"
line_id,"4"
pressure,"0.706296"
total_adsorption,"4.2723"
species_data
InChIKey,"CURLTUGMZLYLDI-UHFFFAOYSA-N"
composition,"1"
adsorption,"4.2723"
line_id,"5"
pressure,"0.955694"
total_adsorption,"4.2723"
species_data
InChIKey,"CURLTUGMZLYLDI-UHFFFAOYSA-N"
composition,"1"
adsorption,"4.2723"
line_id,"6"
pressure,"1.11903"
total_adsorption,"4.32885"
species_data
InChIKey,"CURLTUGMZLYLDI-UHFFFAOYSA-N"
composition,"1"
adsorption,"4.32885"
line_id,"7"
pressure,"2.13125"
total_adsorption,"4.50301"
species_data
InChIKey,"CURLTUGMZLYLDI-UHFFFAOYSA-N"
composition,"1"
adsorption,"4.50301"
line_id,"8"
pressure,"2.80897"
total_adsorption,"4.68417"
species_data
InChIKey,"CURLTUGMZLYLDI-UHFFFAOYSA-N"
composition,"1"
adsorption,"4.68417"
line_id,"9"
pressure,"3.90211"
total_adsorption,"4.74617"
species_data
InChIKey,"CURLTUGMZLYLDI-UHFFFAOYSA-N"
composition,"1"
adsorption,"4.74617"
line_id,"10"
pressure,"5.14295"
total_adsorption,"4.74617"
species_data
InChIKey,"CURLTUGMZLYLDI-UHFFFAOYSA-N"
composition,"1"
adsorption,"4.74617"
line_id,"11"
pressure,"6.34707"
total_adsorption,"4.93711"
species_data
InChIKey,"CURLTUGMZLYLDI-UHFFFAOYSA-N"
composition,"1"
adsorption,"4.93711"
line_id,"12"
pressure,"7.23893"
total_adsorption,"5.00246"
species_data
InChIKey,"CURLTUGMZLYLDI-UHFFFAOYSA-N"
composition,"1"
adsorption,"5.00246"
line_id,"13"
pressure,"8.04184"
total_adsorption,"5.00246"
species_data
InChIKey,"CURLTUGMZLYLDI-UHFFFAOYSA-N"
composition,"1"
adsorption,"5.00246"
line_id,"14"
pressure,"9.05204"
total_adsorption,"5.00246"
species_data
InChIKey,"CURLTUGMZLYLDI-UHFFFAOYSA-N"
composition,"1"
adsorption,"5.00246"
line_id,"15"
pressure,"10.324"
total_adsorption,"5.00246"
species_data
InChIKey,"CURLTUGMZLYLDI-UHFFFAOYSA-N"
composition,"1"
adsorption,"5.00246"
line_id,"16"
pressure,"11.1714"
total_adsorption,"5.06866"
species_data
InChIKey,"CURLTUGMZLYLDI-UHFFFAOYSA-N"
composition,"1"
adsorption,"5.06866"
line_id,"17"
pressure,"14.7238"
total_adsorption,"5.27259"
species_data
InChIKey,"CURLTUGMZLYLDI-UHFFFAOYSA-N"
composition,"1"
adsorption,"5.27259"
line_id,"18"
pressure,"20.4537"
total_adsorption,"5.27259"
species_data
InChIKey,"CURLTUGMZLYLDI-UHFFFAOYSA-N"
composition,"1"
adsorption,"5.27259"
line_id,"19"
pressure,"39.471"
total_adsorption,"5.41307"
species_data
InChIKey,"CURLTUGMZLYLDI-UHFFFAOYSA-N"
composition,"1"
adsorption,"5.41307"
line_id,"20"
pressure,"50.6722"
total_adsorption,"5.41307"
species_data
InChIKey,"CURLTUGMZLYLDI-UHFFFAOYSA-N"
composition,"1"
adsorption,"5.41307"
line_id,"21"
pressure,"96.5083"
total_adsorption,"5.48471"
species_data
InChIKey,"CURLTUGMZLYLDI-UHFFFAOYSA-N"
composition,"1"
adsorption,"5.48471"

line,"pressure","composition (CURLTUGMZLYLDI-UHFFFAOYSA-N)","adsorption (CURLTUGMZLYLDI-UHFFFAOYSA-N)","total_adsorption"
1,"0.1009","1","3.1574","3.1574"
2,"0.296565","1","3.79552","3.79552"
3,"0.482385","1","4.05342","4.05342"
4,"0.706296","1","4.2723","4.2723"
5,"0.955694","1","4.2723","4.2723"
6,"1.11903","1","4.32885","4.32885"
7,"2.13125","1","4.50301","4.50301"
8,"2.80897","1","4.68417","4.68417"
9,"3.90211","1","4.74617","4.74617"
10,"5.14295","1","4.74617","4.74617"
11,"6.34707","1","4.93711","4.93711"
12,"7.23893","1","5.00246","5.00246"
13,"8.04184","1","5.00246","5.00246"
14,"9.05204","1","5.00246","5.00246"
15,"10.324","1","5.00246","5.00246"
16,"11.1714","1","5.06866","5.06866"
17,"14.7238","1","5.27259","5.27259"
18,"20.4537","1","5.27259","5.27259"
19,"39.471","1","5.41307","5.41307"
20,"50.6722","1","5.41307","5.41307"
21,"96.5083","1","5.48471","5.48471"

File: Zeolite-CO2 Data/Data/10.1021Ef100679e.isotherm3a.csv

filename,"10.1021Ef100679e.isotherm3a"
DOI,"10.1021/Ef100679e"
articleSource,"UNKNOWN"
date,"1000-01-01"
digitizer,"UNKNOWN"
adsorbent
hashkey,"NIST-MATDB-b76bbf3e404395a8b5d1b9ec08bf2d8f"
name,"Zeolite 13X"
adsorbates
InChIKey,"CURLTUGMZLYLDI-UHFFFAOYSA-N"
name,"Carbon Dioxide"
category,""
temperature,"298"
tabular_data,"0"
isotherm_type,""
adsorptionUnits,"wt%"
pressureUnits,"bar"
compositionType,"molefraction"
concentrationUnits,""
isotherm_data
line_id,"1"
pressure,"0.180272"
total_adsorption,"8.0163"
species_data
InChIKey,"CURLTUGMZLYLDI-UHFFFAOYSA-N"
composition,"1"
adsorption,"8.0163"
line_id,"2"
pressure,"0.380952"
total_adsorption,"10.8016"
species_data
InChIKey,"CURLTUGMZLYLDI-UHFFFAOYSA-N"
composition,"1"
adsorption,"10.8016"
line_id,"3"
pressure,"0.581633"
total_adsorption,"12.3641"
species_data
InChIKey,"CURLTUGMZLYLDI-UHFFFAOYSA-N"
composition,"1"
adsorption,"12.3641"
line_id,"4"
pressure,"0.782313"
total_adsorption,"13.519"
species_data
InChIKey,"CURLTUGMZLYLDI-UHFFFAOYSA-N"
composition,"1"
adsorption,"13.519"
line_id,"5"
pressure,"1.03061"
total_adsorption,"14.1304"
species_data
InChIKey,"CURLTUGMZLYLDI-UHFFFAOYSA-N"
composition,"1"
adsorption,"14.1304"
line_id,"6"
pressure,"1.46599"
total_adsorption,"15.0136"
species_data
InChIKey,"CURLTUGMZLYLDI-UHFFFAOYSA-N"
composition,"1"
adsorption,"15.0136"
line_id,"7"
pressure,"1.96939"
total_adsorption,"15.7609"
species_data
InChIKey,"CURLTUGMZLYLDI-UHFFFAOYSA-N"
composition,"1"
adsorption,"15.7609"

line,"pressure","composition (CURLTUGMZLYLDI-UHFFFAOYSA-N)","adsorption (CURLTUGMZLYLDI-UHFFFAOYSA-N)","total_adsorption"
1,"0.180272","1","8.0163","8.0163"
2,"0.380952","1","10.8016","10.8016"
3,"0.581633","1","12.3641","12.3641"
4,"0.782313","1","13.519","13.519"
5,"1.03061","1","14.1304","14.1304"
6,"1.46599","1","15.0136","15.0136"
7,"1.96939","1","15.7609","15.7609"

File: Zeolite-CO2 Data/Data/10.1021Ef100679e.isotherm3b.csv

filename,"10.1021Ef100679e.isotherm3b"
DOI,"10.1021/Ef100679e"
articleSource,"UNKNOWN"
date,"1000-01-01"
digitizer,"UNKNOWN"
adsorbent
hashkey,"NIST-MATDB-b76bbf3e404395a8b5d1b9ec08bf2d8f"
name,"Zeolite 13X"
adsorbates
InChIKey,"CURLTUGMZLYLDI-UHFFFAOYSA-N"
name,"Carbon Dioxide"
category,""
temperature,"343"
tabular_data,"0"
isotherm_type,""
adsorptionUnits,"wt%"
pressureUnits,"bar"
compositionType,"molefraction"
concentrationUnits,""
isotherm_data
line_id,"1"
pressure,"0.176871"
total_adsorption,"2.44565"
species_data
InChIKey,"CURLTUGMZLYLDI-UHFFFAOYSA-N"
composition,"1"
adsorption,"2.44565"
line_id,"2"
pressure,"0.380952"
total_adsorption,"4.34783"
species_data
InChIKey,"CURLTUGMZLYLDI-UHFFFAOYSA-N"
composition,"1"
adsorption,"4.34783"
line_id,"3"
pressure,"0.578231"
total_adsorption,"5.63859"
species_data
InChIKey,"CURLTUGMZLYLDI-UHFFFAOYSA-N"
composition,"1"
adsorption,"5.63859"
line_id,"4"
pressure,"0.77551"
total_adsorption,"6.79348"
species_data
InChIKey,"CURLTUGMZLYLDI-UHFFFAOYSA-N"
composition,"1"
adsorption,"6.79348"
line_id,"5"
pressure,"1.02721"
total_adsorption,"7.8125"
species_data
InChIKey,"CURLTUGMZLYLDI-UHFFFAOYSA-N"
composition,"1"
adsorption,"7.8125"
line_id,"6"
pressure,"1.46599"
total_adsorption,"9.30707"
species_data
InChIKey,"CURLTUGMZLYLDI-UHFFFAOYSA-N"
composition,"1"
adsorption,"9.30707"
line_id,"7"
pressure,"1.96939"
total_adsorption,"10.394"
species_data
InChIKey,"CURLTUGMZLYLDI-UHFFFAOYSA-N"
composition,"1"
adsorption,"10.394"

line,"pressure","composition (CURLTUGMZLYLDI-UHFFFAOYSA-N)","adsorption (CURLTUGMZLYLDI-UHFFFAOYSA-N)","total_adsorption"
1,"0.176871","1","2.44565","2.44565"
2,"0.380952","1","4.34783","4.34783"
3,"0.578231","1","5.63859","5.63859"
4,"0.77551","1","6.79348","6.79348"
5,"1.02721","1","7.8125","7.8125"
6,"1.46599","1","9.30707","9.30707"
7,"1.96939","1","10.394","10.394"

File: Zeolite-CO2 Data/Data/10.1021Es9032309.Isotherm1.csv

filename,"10.1021Es9032309.Isotherm1"
DOI,"10.1021/Es9032309"
articleSource,"UNKNOWN"
date,"1000-01-01"
digitizer,"UNKNOWN"
adsorbent
hashkey,"NIST-MATDB-035dc75dddd00241bd76627f78cbef2d"
name,"Zeolite 5A"
adsorbates
InChIKey,"CURLTUGMZLYLDI-UHFFFAOYSA-N"
name,"Carbon Dioxide"
category,""
temperature,"298"
tabular_data,"0"
isotherm_type,""
adsorptionUnits,"wt%"
pressureUnits,"bar"
compositionType,"molefraction"
concentrationUnits,""
isotherm_data
line_id,"1"
pressure,"0.00665572"
total_adsorption,"0.42803"
species_data
InChIKey,"CURLTUGMZLYLDI-UHFFFAOYSA-N"
composition,"1"
adsorption,"0.42803"
line_id,"2"
pressure,"0.00831965"
total_adsorption,"2.88798"
species_data
InChIKey,"CURLTUGMZLYLDI-UHFFFAOYSA-N"
composition,"1"
adsorption,"2.88798"
line_id,"3"
pressure,"0.0382704"
total_adsorption,"10.3756"
species_data
InChIKey,"CURLTUGMZLYLDI-UHFFFAOYSA-N"
composition,"1"
adsorption,"10.3756"
line_id,"4"
pressure,"0.0615654"
total_adsorption,"13.2641"
species_data
InChIKey,"CURLTUGMZLYLDI-UHFFFAOYSA-N"
composition,"1"
adsorption,"13.2641"
line_id,"5"
pressure,"0.1015"
total_adsorption,"15.2975"
species_data
InChIKey,"CURLTUGMZLYLDI-UHFFFAOYSA-N"
composition,"1"
adsorption,"15.2975"
line_id,"6"
pressure,"0.128123"
total_adsorption,"16.154"
species_data
InChIKey,"CURLTUGMZLYLDI-UHFFFAOYSA-N"
composition,"1"
adsorption,"16.154"
line_id,"7"
pressure,"0.166393"
total_adsorption,"16.8327"
species_data
InChIKey,"CURLTUGMZLYLDI-UHFFFAOYSA-N"
composition,"1"
adsorption,"16.8327"
line_id,"8"
pressure,"0.204663"
total_adsorption,"17.2974"
species_data
InChIKey,"CURLTUGMZLYLDI-UHFFFAOYSA-N"
composition,"1"
adsorption,"17.2974"
line_id,"9"
pressure,"0.236278"
total_adsorption,"17.7619"
species_data
InChIKey,"CURLTUGMZLYLDI-UHFFFAOYSA-N"
composition,"1"
adsorption,"17.7619"
line_id,"10"
pressure,"0.274548"
total_adsorption,"18.191"
species_data
InChIKey,"CURLTUGMZLYLDI-UHFFFAOYSA-N"
composition,"1"
adsorption,"18.191"
line_id,"11"
pressure,"0.302835"
total_adsorption,"18.4058"
species_data
InChIKey,"CURLTUGMZLYLDI-UHFFFAOYSA-N"
composition,"1"
adsorption,"18.4058"
line_id,"12"
pressure,"0.34277"
total_adsorption,"18.6211"
species_data
InChIKey,"CURLTUGMZLYLDI-UHFFFAOYSA-N"
composition,"1"
adsorption,"18.6211"
line_id,"13"
pressure,"0.37272"
total_adsorption,"18.9073"
species_data
InChIKey,"CURLTUGMZLYLDI-UHFFFAOYSA-N"
composition,"1"
adsorption,"18.9073"
line_id,"14"
pressure,"0.405999"
total_adsorption,"18.9797"
species_data
InChIKey,"CURLTUGMZLYLDI-UHFFFAOYSA-N"
composition,"1"
adsorption,"18.9797"
line_id,"15"
pressure,"0.437614"
total_adsorption,"19.2303"
species_data
InChIKey,"CURLTUGMZLYLDI-UHFFFAOYSA-N"
composition,"1"
adsorption,"19.2303"
line_id,"16"
pressure,"0.500843"
total_adsorption,"19.375"
species_data
InChIKey,"CURLTUGMZLYLDI-UHFFFAOYSA-N"
composition,"1"
adsorption,"19.375"
line_id,"17"
pressure,"0.570728"
total_adsorption,"19.6626"
species_data
InChIKey,"CURLTUGMZLYLDI-UHFFFAOYSA-N"
composition,"1"
adsorption,"19.6626"
line_id,"18"
pressure,"0.600679"
total_adsorption,"19.7705"
species_data
InChIKey,"CURLTUGMZLYLDI-UHFFFAOYSA-N"
composition,"1"
adsorption,"19.7705"
line_id,"19"
pressure,"0.633957"
total_adsorption,"19.8786"
species_data
InChIKey,"CURLTUGMZLYLDI-UHFFFAOYSA-N"
composition,"1"
adsorption,"19.8786"
line_id,"20"
pressure,"0.665572"
total_adsorption,"19.9509"
species_data
InChIKey,"CURLTUGMZLYLDI-UHFFFAOYSA-N"
composition,"1"
adsorption,"19.9509"
line_id,"21"
pressure,"0.728801"
total_adsorption,"20.0957"
species_data
InChIKey,"CURLTUGMZLYLDI-UHFFFAOYSA-N"
composition,"1"
adsorption,"20.0957"
line_id,"22"
pressure,"0.802014"
total_adsorption,"20.1338"
species_data
InChIKey,"CURLTUGMZLYLDI-UHFFFAOYSA-N"
composition,"1"
adsorption,"20.1338"
line_id,"23"
pressure,"0.926809"
total_adsorption,"20.4588"
species_data
InChIKey,"CURLTUGMZLYLDI-UHFFFAOYSA-N"
composition,"1"
adsorption,"20.4588"
line_id,"24"
pressure,"1.01999"
total_adsorption,"20.4619"
species_data
InChIKey,"CURLTUGMZLYLDI-UHFFFAOYSA-N"
composition,"1"
adsorption,"20.4619"
line_id,"25"
pressure,"1.06658"
total_adsorption,"20.6774"
species_data
InChIKey,"CURLTUGMZLYLDI-UHFFFAOYSA-N"
composition,"1"
adsorption,"20.6774"

line,"pressure","composition (CURLTUGMZLYLDI-UHFFFAOYSA-N)","adsorption (CURLTUGMZLYLDI-UHFFFAOYSA-N)","total_adsorption"
1,"0.00665572","1","0.42803","0.42803"
2,"0.00831965","1","2.88798","2.88798"
3,"0.0382704","1","10.3756","10.3756"
4,"0.0615654","1","13.2641","13.2641"
5,"0.1015","1","15.2975","15.2975"
6,"0.128123","1","16.154","16.154"
7,"0.166393","1","16.8327","16.8327"
8,"0.204663","1","17.2974","17.2974"
9,"0.236278","1","17.7619","17.7619"
10,"0.274548","1","18.191","18.191"
11,"0.302835","1","18.4058","18.4058"
12,"0.34277","1","18.6211","18.6211"
13,"0.37272","1","18.9073","18.9073"
14,"0.405999","1","18.9797","18.9797"
15,"0.437614","1","19.2303","19.2303"
16,"0.500843","1","19.375","19.375"
17,"0.570728","1","19.6626","19.6626"
18,"0.600679","1","19.7705","19.7705"
19,"0.633957","1","19.8786","19.8786"
20,"0.665572","1","19.9509","19.9509"
21,"0.728801","1","20.0957","20.0957"
22,"0.802014","1","20.1338","20.1338"
23,"0.926809","1","20.4588","20.4588"
24,"1.01999","1","20.4619","20.4619"
25,"1.06658","1","20.6774","20.6774"

File: Zeolite-CO2 Data/Data/10.1021Ie8005269.isotherm12.csv

filename,"10.1021Ie8005269.isotherm12"
DOI,"10.1021/Ie8005269"
articleSource,"UNKNOWN"
date,"1000-01-01"
digitizer,"UNKNOWN"
adsorbent
hashkey,"NIST-MATDB-b76bbf3e404395a8b5d1b9ec08bf2d8f"
name,"Zeolite 13X"
adsorbates
InChIKey,"CURLTUGMZLYLDI-UHFFFAOYSA-N"
name,"Carbon Dioxide"
category,""
temperature,"298"
tabular_data,"0"
isotherm_type,""
adsorptionUnits,"mmol/g"
pressureUnits,"bar"
compositionType,"molefraction"
concentrationUnits,""
isotherm_data
line_id,"1"
pressure,"0.0120299"
total_adsorption,"1.13363"
species_data
InChIKey,"CURLTUGMZLYLDI-UHFFFAOYSA-N"
composition,"1"
adsorption,"1.13363"
line_id,"2"
pressure,"0.0513576"
total_adsorption,"2.25229"
species_data
InChIKey,"CURLTUGMZLYLDI-UHFFFAOYSA-N"
composition,"1"
adsorption,"2.25229"
line_id,"3"
pressure,"0.261106"
total_adsorption,"3.63313"
species_data
InChIKey,"CURLTUGMZLYLDI-UHFFFAOYSA-N"
composition,"1"
adsorption,"3.63313"
line_id,"4"
pressure,"0.857576"
total_adsorption,"4.52456"
species_data
InChIKey,"CURLTUGMZLYLDI-UHFFFAOYSA-N"
composition,"1"
adsorption,"4.52456"
line_id,"5"
pressure,"1.59169"
total_adsorption,"5.06641"
species_data
InChIKey,"CURLTUGMZLYLDI-UHFFFAOYSA-N"
composition,"1"
adsorption,"5.06641"
line_id,"6"
pressure,"3.09926"
total_adsorption,"5.59078"
species_data
InChIKey,"CURLTUGMZLYLDI-UHFFFAOYSA-N"
composition,"1"
adsorption,"5.59078"

line,"pressure","composition (CURLTUGMZLYLDI-UHFFFAOYSA-N)","adsorption (CURLTUGMZLYLDI-UHFFFAOYSA-N)","total_adsorption"
1,"0.0120299","1","1.13363","1.13363"
2,"0.0513576","1","2.25229","2.25229"
3,"0.261106","1","3.63313","3.63313"
4,"0.857576","1","4.52456","4.52456"
5,"1.59169","1","5.06641","5.06641"
6,"3.09926","1","5.59078","5.59078"

File: Zeolite-CO2 Data/Data/10.1021Ja0570032.Isotherm11.csv

filename,"10.1021Ja0570032.Isotherm11"
DOI,"10.1021/Ja0570032"
articleSource,"UNKNOWN"
date,"1000-01-01"
digitizer,"UNKNOWN"
adsorbent
hashkey,"NIST-MATDB-b76bbf3e404395a8b5d1b9ec08bf2d8f"
name,"Zeolite 13X"
adsorbates
InChIKey,"CURLTUGMZLYLDI-UHFFFAOYSA-N"
name,"Carbon Dioxide"
category,""
temperature,"298"
tabular_data,"0"
isotherm_type,""
adsorptionUnits,"cm3(STP)/cm3"
pressureUnits,"bar"
compositionType,"molefraction"
concentrationUnits,""
isotherm_data
line_id,"1"
pressure,"0.159011"
total_adsorption,"0.159011"
species_data
InChIKey,"CURLTUGMZLYLDI-UHFFFAOYSA-N"
composition,"1"
adsorption,"0.159011"
line_id,"2"
pressure,"0.636042"
total_adsorption,"11.4236"
species_data
InChIKey,"CURLTUGMZLYLDI-UHFFFAOYSA-N"
composition,"1"
adsorption,"11.4236"
line_id,"3"
pressure,"1.59011"
total_adsorption,"12.8819"
species_data
InChIKey,"CURLTUGMZLYLDI-UHFFFAOYSA-N"
composition,"1"
adsorption,"12.8819"
line_id,"4"
pressure,"3.0212"
total_adsorption,"14.2188"
species_data
InChIKey,"CURLTUGMZLYLDI-UHFFFAOYSA-N"
composition,"1"
adsorption,"14.2188"
line_id,"5"
pressure,"5.24735"
total_adsorption,"15.191"
species_data
InChIKey,"CURLTUGMZLYLDI-UHFFFAOYSA-N"
composition,"1"
adsorption,"15.191"
line_id,"6"
pressure,"10.1767"
total_adsorption,"16.5278"
species_data
InChIKey,"CURLTUGMZLYLDI-UHFFFAOYSA-N"
composition,"1"
adsorption,"16.5278"
line_id,"7"
pressure,"14.47"
total_adsorption,"17.5"
species_data
InChIKey,"CURLTUGMZLYLDI-UHFFFAOYSA-N"
composition,"1"
adsorption,"17.5"
line_id,"8"
pressure,"19.3993"
total_adsorption,"17.7431"
species_data
InChIKey,"CURLTUGMZLYLDI-UHFFFAOYSA-N"
composition,"1"
adsorption,"17.7431"
line_id,"9"
pressure,"22.8975"
total_adsorption,"17.9861"
species_data
InChIKey,"CURLTUGMZLYLDI-UHFFFAOYSA-N"
composition,"1"
adsorption,"17.9861"
line_id,"10"
pressure,"26.7138"
total_adsorption,"18.3507"
species_data
InChIKey,"CURLTUGMZLYLDI-UHFFFAOYSA-N"
composition,"1"
adsorption,"18.3507"
line_id,"11"
pressure,"32.1201"
total_adsorption,"18.8368"
species_data
InChIKey,"CURLTUGMZLYLDI-UHFFFAOYSA-N"
composition,"1"
adsorption,"18.8368"

line,"pressure","composition (CURLTUGMZLYLDI-UHFFFAOYSA-N)","adsorption (CURLTUGMZLYLDI-UHFFFAOYSA-N)","total_adsorption"
1,"0.159011","1","0.159011","0.159011"
2,"0.636042","1","11.4236","11.4236"
3,"1.59011","1","12.8819","12.8819"
4,"3.0212","1","14.2188","14.2188"
5,"5.24735","1","15.191","15.191"
6,"10.1767","1","16.5278","16.5278"
7,"14.47","1","17.5","17.5"
8,"19.3993","1","17.7431","17.7431"
9,"22.8975","1","17.9861","17.9861"
10,"26.7138","1","18.3507","18.3507"
11,"32.1201","1","18.8368","18.8368"

File: Zeolite-CO2 Data/Data/10.1021Ja111411q.isotherm21.csv

filename,"10.1021Ja111411q.isotherm21"
DOI,"10.1021/Ja111411q"
articleSource,"UNKNOWN"
date,"1000-01-01"
digitizer,"UNKNOWN"
adsorbent
hashkey,"NIST-MATDB-b76bbf3e404395a8b5d1b9ec08bf2d8f"
name,"Zeolite 13X"
adsorbates
InChIKey,"CURLTUGMZLYLDI-UHFFFAOYSA-N"
name,"Carbon Dioxide"
category,""
temperature,"313"
tabular_data,"0"
isotherm_type,""
adsorptionUnits,"mol/l"
pressureUnits,"bar"
compositionType,"molefraction"
concentrationUnits,""
isotherm_data
line_id,"1"
pressure,"1.01347"
total_adsorption,"0.108557"
species_data
InChIKey,"CURLTUGMZLYLDI-UHFFFAOYSA-N"
composition,"1"
adsorption,"0.108557"
line_id,"2"
pressure,"4.9008"
total_adsorption,"1.15363"
species_data
InChIKey,"CURLTUGMZLYLDI-UHFFFAOYSA-N"
composition,"1"
adsorption,"1.15363"
line_id,"3"
pressure,"10.1966"
total_adsorption,"1.56771"
species_data
InChIKey,"CURLTUGMZLYLDI-UHFFFAOYSA-N"
composition,"1"
adsorption,"1.56771"
line_id,"4"
pressure,"14.929"
total_adsorption,"1.75504"
species_data
InChIKey,"CURLTUGMZLYLDI-UHFFFAOYSA-N"
composition,"1"
adsorption,"1.75504"
line_id,"5"
pressure,"20.2247"
total_adsorption,"1.92264"
species_data
InChIKey,"CURLTUGMZLYLDI-UHFFFAOYSA-N"
composition,"1"
adsorption,"1.92264"
line_id,"6"
pressure,"25.1825"
total_adsorption,"2.00152"
species_data
InChIKey,"CURLTUGMZLYLDI-UHFFFAOYSA-N"
composition,"1"
adsorption,"2.00152"
line_id,"7"
pressure,"30.0276"
total_adsorption,"2.05081"
species_data
InChIKey,"CURLTUGMZLYLDI-UHFFFAOYSA-N"
composition,"1"
adsorption,"2.05081"
line_id,"8"
pressure,"35.098"
total_adsorption,"2.12968"
species_data
InChIKey,"CURLTUGMZLYLDI-UHFFFAOYSA-N"
composition,"1"
adsorption,"2.12968"
line_id,"9"
pressure,"39.8867"
total_adsorption,"2.17898"
species_data
InChIKey,"CURLTUGMZLYLDI-UHFFFAOYSA-N"
composition,"1"
adsorption,"2.17898"

line,"pressure","composition (CURLTUGMZLYLDI-UHFFFAOYSA-N)","adsorption (CURLTUGMZLYLDI-UHFFFAOYSA-N)","total_adsorption"
1,"1.01347","1","0.108557","0.108557"
2,"4.9008","1","1.15363","1.15363"
3,"10.1966","1","1.56771","1.56771"
4,"14.929","1","1.75504","1.75504"
5,"20.2247","1","1.92264","1.92264"
6,"25.1825","1","2.00152","2.00152"
7,"30.0276","1","2.05081","2.05081"
8,"35.098","1","2.12968","2.12968"
9,"39.8867","1","2.17898","2.17898"

File: Zeolite-CO2 Data/Data/10.1021Je1002225.isotherm6.csv

filename,"10.1021Je1002225.isotherm6"
DOI,"10.1021/Je1002225"
articleSource,"UNKNOWN"
date,"1000-01-01"
digitizer,"UNKNOWN"
adsorbent
hashkey,"NIST-MATDB-b76bbf3e404395a8b5d1b9ec08bf2d8f"
name,"Zeolite 13X"
adsorbates
InChIKey,"CURLTUGMZLYLDI-UHFFFAOYSA-N"
name,"Carbon Dioxide"
category,""
temperature,"283"
tabular_data,"0"
isotherm_type,""
adsorptionUnits,"mmol/g"
pressureUnits,"bar"
compositionType,"molefraction"
concentrationUnits,""
isotherm_data
line_id,"1"
pressure,"0.00219011"
total_adsorption,"0.752219"
species_data
InChIKey,"CURLTUGMZLYLDI-UHFFFAOYSA-N"
composition,"1"
adsorption,"0.752219"
line_id,"2"
pressure,"0.00219011"
total_adsorption,"1.34214"
species_data
InChIKey,"CURLTUGMZLYLDI-UHFFFAOYSA-N"
composition,"1"
adsorption,"1.34214"
line_id,"3"
pressure,"0.0126775"
total_adsorption,"1.71356"
species_data
InChIKey,"CURLTUGMZLYLDI-UHFFFAOYSA-N"
composition,"1"
adsorption,"1.71356"
line_id,"4"
pressure,"0.0231649"
total_adsorption,"2.12869"
species_data
InChIKey,"CURLTUGMZLYLDI-UHFFFAOYSA-N"
composition,"1"
adsorption,"2.12869"
line_id,"5"
pressure,"0.0703582"
total_adsorption,"2.806"
species_data
InChIKey,"CURLTUGMZLYLDI-UHFFFAOYSA-N"
composition,"1"
adsorption,"2.806"
line_id,"6"
pressure,"0.146392"
total_adsorption,"3.31945"
species_data
InChIKey,"CURLTUGMZLYLDI-UHFFFAOYSA-N"
composition,"1"
adsorption,"3.31945"
line_id,"7"
pressure,"0.272241"
total_adsorption,"3.75642"
species_data
InChIKey,"CURLTUGMZLYLDI-UHFFFAOYSA-N"
composition,"1"
adsorption,"3.75642"
line_id,"8"
pressure,"0.547535"
total_adsorption,"4.33541"
species_data
InChIKey,"CURLTUGMZLYLDI-UHFFFAOYSA-N"
composition,"1"
adsorption,"4.33541"
line_id,"9"
pressure,"0.946056"
total_adsorption,"4.81608"
species_data
InChIKey,"CURLTUGMZLYLDI-UHFFFAOYSA-N"
composition,"1"
adsorption,"4.81608"

line,"pressure","composition (CURLTUGMZLYLDI-UHFFFAOYSA-N)","adsorption (CURLTUGMZLYLDI-UHFFFAOYSA-N)","total_adsorption"
1,"0.00219011","1","0.752219","0.752219"
2,"0.00219011","1","1.34214","1.34214"
3,"0.0126775","1","1.71356","1.71356"
4,"0.0231649","1","2.12869","2.12869"
5,"0.0703582","1","2.806","2.806"
6,"0.146392","1","3.31945","3.31945"
7,"0.272241","1","3.75642","3.75642"
8,"0.547535","1","4.33541","4.33541"
9,"0.946056","1","4.81608","4.81608"

File: Zeolite-CO2 Data/Data/10.1021Je800900a.Isotherm1.csv

filename,"10.1021Je800900a.Isotherm1"
DOI,"10.1021/Je800900a"
articleSource,"UNKNOWN"
date,"1000-01-01"
digitizer,"UNKNOWN"
adsorbent
hashkey,"NIST-MATDB-035dc75dddd00241bd76627f78cbef2d"
name,"Zeolite 5A"
adsorbates
InChIKey,"CURLTUGMZLYLDI-UHFFFAOYSA-N"
name,"Carbon Dioxide"
category,""
temperature,"228"
tabular_data,"0"
isotherm_type,""
adsorptionUnits,"mmol/g"
pressureUnits,"bar"
compositionType,"molefraction"
concentrationUnits,""
isotherm_data
line_id,"1"
pressure,"5.28628E-5"
total_adsorption,"1.15583"
species_data
InChIKey,"CURLTUGMZLYLDI-UHFFFAOYSA-N"
composition,"1"
adsorption,"1.15583"
line_id,"2"
pressure,"9.22189E-5"
total_adsorption,"1.47846"
species_data
InChIKey,"CURLTUGMZLYLDI-UHFFFAOYSA-N"
composition,"1"
adsorption,"1.47846"
line_id,"3"
pressure,"0.00024615"
total_adsorption,"1.91875"
species_data
InChIKey,"CURLTUGMZLYLDI-UHFFFAOYSA-N"
composition,"1"
adsorption,"1.91875"
line_id,"4"
pressure,"0.000623132"
total_adsorption,"2.41907"
species_data
InChIKey,"CURLTUGMZLYLDI-UHFFFAOYSA-N"
composition,"1"
adsorption,"2.41907"
line_id,"5"
pressure,"0.00124176"
total_adsorption,"3.04984"
species_data
InChIKey,"CURLTUGMZLYLDI-UHFFFAOYSA-N"
composition,"1"
adsorption,"3.04984"
line_id,"6"
pressure,"0.00368728"
total_adsorption,"3.84509"
species_data
InChIKey,"CURLTUGMZLYLDI-UHFFFAOYSA-N"
composition,"1"
adsorption,"3.84509"
line_id,"7"
pressure,"0.0196545"
total_adsorption,"4.77799"
species_data
InChIKey,"CURLTUGMZLYLDI-UHFFFAOYSA-N"
composition,"1"
adsorption,"4.77799"

line,"pressure","composition (CURLTUGMZLYLDI-UHFFFAOYSA-N)","adsorption (CURLTUGMZLYLDI-UHFFFAOYSA-N)","total_adsorption"
1,"5.28628E-5","1","1.15583","1.15583"
2,"9.22189E-5","1","1.47846","1.47846"
3,"0.00024615","1","1.91875","1.91875"
4,"0.000623132","1","2.41907","2.41907"
5,"0.00124176","1","3.04984","3.04984"
6,"0.00368728","1","3.84509","3.84509"
7,"0.0196545","1","4.77799","4.77799"

File: Zeolite-CO2 Data/Data/10.1021Je800900a.Isotherm10.csv

filename,"10.1021Je800900a.Isotherm10"
DOI,"10.1021/Je800900a"
articleSource,"UNKNOWN"
date,"1000-01-01"
digitizer,"UNKNOWN"
adsorbent
hashkey,"NIST-MATDB-035dc75dddd00241bd76627f78cbef2d"
name,"Zeolite 5A"
adsorbates
InChIKey,"CURLTUGMZLYLDI-UHFFFAOYSA-N"
name,"Carbon Dioxide"
category,""
temperature,"323"
tabular_data,"0"
isotherm_type,""
adsorptionUnits,"mmol/g"
pressureUnits,"bar"
compositionType,"molefraction"
concentrationUnits,""
isotherm_data
line_id,"1"
pressure,"1.08E-5"
total_adsorption,"0.011067"
species_data
InChIKey,"CURLTUGMZLYLDI-UHFFFAOYSA-N"
composition,"1"
adsorption,"0.011067"
line_id,"2"
pressure,"1.27E-5"
total_adsorption,"0.0124262"
species_data
InChIKey,"CURLTUGMZLYLDI-UHFFFAOYSA-N"
composition,"1"
adsorption,"0.0124262"
line_id,"3"
pressure,"1.49E-5"
total_adsorption,"0.0139524"
species_data
InChIKey,"CURLTUGMZLYLDI-UHFFFAOYSA-N"
composition,"1"
adsorption,"0.0139524"
line_id,"4"
pressure,"1.74E-5"
total_adsorption,"0.0156664"
species_data
InChIKey,"CURLTUGMZLYLDI-UHFFFAOYSA-N"
composition,"1"
adsorption,"0.0156664"
line_id,"5"
pressure,"2.04E-5"
total_adsorption,"0.0175906"
species_data
InChIKey,"CURLTUGMZLYLDI-UHFFFAOYSA-N"
composition,"1"
adsorption,"0.0175906"
line_id,"6"
pressure,"2.39E-5"
total_adsorption,"0.0197515"
species_data
InChIKey,"CURLTUGMZLYLDI-UHFFFAOYSA-N"
composition,"1"
adsorption,"0.0197515"
line_id,"7"
pressure,"2.73E-5"
total_adsorption,"0.0221774"
species_data
InChIKey,"CURLTUGMZLYLDI-UHFFFAOYSA-N"
composition,"1"
adsorption,"0.0221774"
line_id,"8"
pressure,"3.2E-5"
total_adsorption,"0.025265"
species_data
InChIKey,"CURLTUGMZLYLDI-UHFFFAOYSA-N"
composition,"1"
adsorption,"0.025265"
line_id,"9"
pressure,"3.75E-5"
total_adsorption,"0.0283681"
species_data
InChIKey,"CURLTUGMZLYLDI-UHFFFAOYSA-N"
composition,"1"
adsorption,"0.0283681"
line_id,"10"
pressure,"4.39E-5"
total_adsorption,"0.0318522"
species_data
InChIKey,"CURLTUGMZLYLDI-UHFFFAOYSA-N"
composition,"1"
adsorption,"0.0318522"
line_id,"11"
pressure,"5.15E-5"
total_adsorption,"0.0357651"
species_data
InChIKey,"CURLTUGMZLYLDI-UHFFFAOYSA-N"
composition,"1"
adsorption,"0.0357651"
line_id,"12"
pressure,"6.03E-5"
total_adsorption,"0.0395804"
species_data
InChIKey,"CURLTUGMZLYLDI-UHFFFAOYSA-N"
composition,"1"
adsorption,"0.0395804"
line_id,"13"
pressure,"7.07E-5"
total_adsorption,"0.0444427"
species_data
InChIKey,"CURLTUGMZLYLDI-UHFFFAOYSA-N"
composition,"1"
adsorption,"0.0444427"
line_id,"14"
pressure,"8.51E-5"
total_adsorption,"0.0499011"
species_data
InChIKey,"CURLTUGMZLYLDI-UHFFFAOYSA-N"
composition,"1"
adsorption,"0.0499011"
line_id,"15"
pressure,"9.97E-5"
total_adsorption,"0.0560312"
species_data
InChIKey,"CURLTUGMZLYLDI-UHFFFAOYSA-N"
composition,"1"
adsorption,"0.0560312"
line_id,"16"
pressure,"0.000116883"
total_adsorption,"0.0629129"
species_data
InChIKey,"CURLTUGMZLYLDI-UHFFFAOYSA-N"
composition,"1"
adsorption,"0.0629129"
line_id,"17"
pressure,"0.000136978"
total_adsorption,"0.0706415"
species_data
InChIKey,"CURLTUGMZLYLDI-UHFFFAOYSA-N"
composition,"1"
adsorption,"0.0706415"
line_id,"18"
pressure,"0.000164869"
total_adsorption,"0.0781772"
species_data
InChIKey,"CURLTUGMZLYLDI-UHFFFAOYSA-N"
composition,"1"
adsorption,"0.0781772"
line_id,"19"
pressure,"0.000193215"
total_adsorption,"0.0877809"
species_data
InChIKey,"CURLTUGMZLYLDI-UHFFFAOYSA-N"
composition,"1"
adsorption,"0.0877809"
line_id,"20"
pressure,"0.000226433"
total_adsorption,"0.0985621"
species_data
InChIKey,"CURLTUGMZLYLDI-UHFFFAOYSA-N"
composition,"1"
adsorption,"0.0985621"
line_id,"21"
pressure,"0.00027254"
total_adsorption,"0.109078"
species_data
InChIKey,"CURLTUGMZLYLDI-UHFFFAOYSA-N"
composition,"1"
adsorption,"0.109078"
line_id,"22"
pressure,"0.000319396"
total_adsorption,"0.122476"
species_data
InChIKey,"CURLTUGMZLYLDI-UHFFFAOYSA-N"
composition,"1"
adsorption,"0.122476"
line_id,"23"
pressure,"0.000364443"
total_adsorption,"0.139526"
species_data
InChIKey,"CURLTUGMZLYLDI-UHFFFAOYSA-N"
composition,"1"
adsorption,"0.139526"
line_id,"24"
pressure,"0.000450568"
total_adsorption,"0.150003"
species_data
InChIKey,"CURLTUGMZLYLDI-UHFFFAOYSA-N"
composition,"1"
adsorption,"0.150003"
line_id,"25"
pressure,"0.000528032"
total_adsorption,"0.168428"
species_data
InChIKey,"CURLTUGMZLYLDI-UHFFFAOYSA-N"
composition,"1"
adsorption,"0.168428"
line_id,"26"
pressure,"0.00063555"
total_adsorption,"0.186397"
species_data
InChIKey,"CURLTUGMZLYLDI-UHFFFAOYSA-N"
composition,"1"
adsorption,"0.186397"
line_id,"27"
pressure,"0.000764892"
total_adsorption,"0.209293"
species_data
InChIKey,"CURLTUGMZLYLDI-UHFFFAOYSA-N"
composition,"1"
adsorption,"0.209293"
line_id,"28"
pressure,"0.00092064"
total_adsorption,"0.231622"
species_data
InChIKey,"CURLTUGMZLYLDI-UHFFFAOYSA-N"
composition,"1"
adsorption,"0.231622"
line_id,"29"
pressure,"0.00110799"
total_adsorption,"0.260072"
species_data
InChIKey,"CURLTUGMZLYLDI-UHFFFAOYSA-N"
composition,"1"
adsorption,"0.260072"
line_id,"30"
pressure,"0.0013336"
total_adsorption,"0.287819"
species_data
InChIKey,"CURLTUGMZLYLDI-UHFFFAOYSA-N"
composition,"1"
adsorption,"0.287819"
line_id,"31"
pressure,"0.00209174"
total_adsorption,"0.368161"
species_data
InChIKey,"CURLTUGMZLYLDI-UHFFFAOYSA-N"
composition,"1"
adsorption,"0.368161"
line_id,"32"
pressure,"0.00251796"
total_adsorption,"0.401582"
species_data
InChIKey,"CURLTUGMZLYLDI-UHFFFAOYSA-N"
composition,"1"
adsorption,"0.401582"
line_id,"33"
pressure,"0.00303069"
total_adsorption,"0.444426"
species_data
InChIKey,"CURLTUGMZLYLDI-UHFFFAOYSA-N"
composition,"1"
adsorption,"0.444426"
line_id,"34"
pressure,"0.00345968"
total_adsorption,"0.477799"
species_data
InChIKey,"CURLTUGMZLYLDI-UHFFFAOYSA-N"
composition,"1"
adsorption,"0.477799"
line_id,"35"
pressure,"0.00416417"
total_adsorption,"0.528774"
species_data
InChIKey,"CURLTUGMZLYLDI-UHFFFAOYSA-N"
composition,"1"
adsorption,"0.528774"
line_id,"36"
pressure,"0.00514716"
total_adsorption,"0.585189"
species_data
InChIKey,"CURLTUGMZLYLDI-UHFFFAOYSA-N"
composition,"1"
adsorption,"0.585189"
line_id,"37"
pressure,"0.00619597"
total_adsorption,"0.638309"
species_data
InChIKey,"CURLTUGMZLYLDI-UHFFFAOYSA-N"
composition,"1"
adsorption,"0.638309"
line_id,"38"
pressure,"0.00765859"
total_adsorption,"0.70641"
species_data
InChIKey,"CURLTUGMZLYLDI-UHFFFAOYSA-N"
composition,"1"
adsorption,"0.70641"
line_id,"39"
pressure,"0.00874266"
total_adsorption,"0.759457"
species_data
InChIKey,"CURLTUGMZLYLDI-UHFFFAOYSA-N"
composition,"1"
adsorption,"0.759457"
line_id,"40"
pressure,"0.0108077"
total_adsorption,"0.828398"
species_data
InChIKey,"CURLTUGMZLYLDI-UHFFFAOYSA-N"
composition,"1"
adsorption,"0.828398"
line_id,"41"
pressure,"0.0130099"
total_adsorption,"0.903597"
species_data
InChIKey,"CURLTUGMZLYLDI-UHFFFAOYSA-N"
composition,"1"
adsorption,"0.903597"
line_id,"42"
pressure,"0.0148531"
total_adsorption,"0.957485"
species_data
InChIKey,"CURLTUGMZLYLDI-UHFFFAOYSA-N"
composition,"1"
adsorption,"0.957485"
line_id,"43"
pressure,"0.0183613"
total_adsorption,"1.0444"
species_data
InChIKey,"CURLTUGMZLYLDI-UHFFFAOYSA-N"
composition,"1"
adsorption,"1.0444"
line_id,"44"
pressure,"0.0221051"
total_adsorption,"1.12283"
species_data
InChIKey,"CURLTUGMZLYLDI-UHFFFAOYSA-N"
composition,"1"
adsorption,"1.12283"
line_id,"45"
pressure,"0.0273264"
total_adsorption,"1.22476"
species_data
InChIKey,"CURLTUGMZLYLDI-UHFFFAOYSA-N"
composition,"1"
adsorption,"1.22476"
line_id,"46"
pressure,"0.0311874"
total_adsorption,"1.35542"
species_data
InChIKey,"CURLTUGMZLYLDI-UHFFFAOYSA-N"
composition,"1"
adsorption,"1.35542"
line_id,"47"
pressure,"0.0365735"
total_adsorption,"1.39526"
species_data
InChIKey,"CURLTUGMZLYLDI-UHFFFAOYSA-N"
composition,"1"
adsorption,"1.39526"
line_id,"48"
pressure,"0.0452121"
total_adsorption,"1.52191"
species_data
InChIKey,"CURLTUGMZLYLDI-UHFFFAOYSA-N"
composition,"1"
adsorption,"1.52191"
line_id,"49"
pressure,"0.0544247"
total_adsorption,"1.66007"
species_data
InChIKey,"CURLTUGMZLYLDI-UHFFFAOYSA-N"
composition,"1"
adsorption,"1.66007"
line_id,"50"
pressure,"0.0672947"
total_adsorption,"1.75907"
species_data
InChIKey,"CURLTUGMZLYLDI-UHFFFAOYSA-N"
composition,"1"
adsorption,"1.75907"
line_id,"51"
pressure,"0.083199"
total_adsorption,"1.89117"
species_data
InChIKey,"CURLTUGMZLYLDI-UHFFFAOYSA-N"
composition,"1"
adsorption,"1.89117"
line_id,"52"
pressure,"0.100164"
total_adsorption,"2.03318"
species_data
InChIKey,"CURLTUGMZLYLDI-UHFFFAOYSA-N"
composition,"1"
adsorption,"2.03318"
line_id,"53"
pressure,"0.127172"
total_adsorption,"2.18586"
species_data
InChIKey,"CURLTUGMZLYLDI-UHFFFAOYSA-N"
composition,"1"
adsorption,"2.18586"
line_id,"54"
pressure,"0.137654"
total_adsorption,"2.35001"
species_data
InChIKey,"CURLTUGMZLYLDI-UHFFFAOYSA-N"
composition,"1"
adsorption,"2.35001"
line_id,"55"
pressure,"0.174832"
total_adsorption,"2.41907"
species_data
InChIKey,"CURLTUGMZLYLDI-UHFFFAOYSA-N"
composition,"1"
adsorption,"2.41907"
line_id,"56"
pressure,"0.221973"
total_adsorption,"2.60072"
species_data
InChIKey,"CURLTUGMZLYLDI-UHFFFAOYSA-N"
composition,"1"
adsorption,"2.60072"
line_id,"57"
pressure,"0.233997"
total_adsorption,"2.75583"
species_data
InChIKey,"CURLTUGMZLYLDI-UHFFFAOYSA-N"
composition,"1"
adsorption,"2.75583"
line_id,"58"
pressure,"0.289428"
total_adsorption,"2.79602"
species_data
InChIKey,"CURLTUGMZLYLDI-UHFFFAOYSA-N"
composition,"1"
adsorption,"2.79602"
line_id,"59"
pressure,"0.397851"
total_adsorption,"3.13946"
species_data
InChIKey,"CURLTUGMZLYLDI-UHFFFAOYSA-N"
composition,"1"
adsorption,"3.13946"
line_id,"60"
pressure,"0.479016"
total_adsorption,"3.3267"
species_data
InChIKey,"CURLTUGMZLYLDI-UHFFFAOYSA-N"
composition,"1"
adsorption,"3.3267"
line_id,"61"
pressure,"0.608387"
total_adsorption,"3.42445"
species_data
InChIKey,"CURLTUGMZLYLDI-UHFFFAOYSA-N"
composition,"1"
adsorption,"3.42445"
line_id,"62"
pressure,"0.772449"
total_adsorption,"3.68161"
species_data
InChIKey,"CURLTUGMZLYLDI-UHFFFAOYSA-N"
composition,"1"
adsorption,"3.68161"

line,"pressure","composition (CURLTUGMZLYLDI-UHFFFAOYSA-N)","adsorption (CURLTUGMZLYLDI-UHFFFAOYSA-N)","total_adsorption"
1,"1.08E-5","1","0.011067","0.011067"
2,"1.27E-5","1","0.0124262","0.0124262"
3,"1.49E-5","1","0.0139524","0.0139524"
4,"1.74E-5","1","0.0156664","0.0156664"
5,"2.04E-5","1","0.0175906","0.0175906"
6,"2.39E-5","1","0.0197515","0.0197515"
7,"2.73E-5","1","0.0221774","0.0221774"
8,"3.2E-5","1","0.025265","0.025265"
9,"3.75E-5","1","0.0283681","0.0283681"
10,"4.39E-5","1","0.0318522","0.0318522"
11,"5.15E-5","1","0.0357651","0.0357651"
12,"6.03E-5","1","0.0395804","0.0395804"
13,"7.07E-5","1","0.0444427","0.0444427"
14,"8.51E-5","1","0.0499011","0.0499011"
15,"9.97E-5","1","0.0560312","0.0560312"
16,"0.000116883","1","0.0629129","0.0629129"
17,"0.000136978","1","0.0706415","0.0706415"
18,"0.000164869","1","0.0781772","0.0781772"
19,"0.000193215","1","0.0877809","0.0877809"
20,"0.000226433","1","0.0985621","0.0985621"
21,"0.00027254","1","0.109078","0.109078"
22,"0.000319396","1","0.122476","0.122476"
23,"0.000364443","1","0.139526","0.139526"
24,"0.000450568","1","0.150003","0.150003"
25,"0.000528032","1","0.168428","0.168428"
26,"0.00063555","1","0.186397","0.186397"
27,"0.000764892","1","0.209293","0.209293"
28,"0.00092064","1","0.231622","0.231622"
29,"0.00110799","1","0.260072","0.260072"
30,"0.0013336","1","0.287819","0.287819"
31,"0.00209174","1","0.368161","0.368161"
32,"0.00251796","1","0.401582","0.401582"
33,"0.00303069","1","0.444426","0.444426"
34,"0.00345968","1","0.477799","0.477799"
35,"0.00416417","1","0.528774","0.528774"
36,"0.00514716","1","0.585189","0.585189"
37,"0.00619597","1","0.638309","0.638309"
38,"0.00765859","1","0.70641","0.70641"
39,"0.00874266","1","0.759457","0.759457"
40,"0.0108077","1","0.828398","0.828398"
41,"0.0130099","1","0.903597","0.903597"
42,"0.0148531","1","0.957485","0.957485"
43,"0.0183613","1","1.0444","1.0444"
44,"0.0221051","1","1.12283","1.12283"
45,"0.0273264","1","1.22476","1.22476"
46,"0.0311874","1","1.35542","1.35542"
47,"0.0365735","1","1.39526","1.39526"
48,"0.0452121","1","1.52191","1.52191"
49,"0.0544247","1","1.66007","1.66007"
50,"0.0672947","1","1.75907","1.75907"
51,"0.083199","1","1.89117","1.89117"
52,"0.100164","1","2.03318","2.03318"
53,"0.127172","1","2.18586","2.18586"
54,"0.137654","1","2.35001","2.35001"
55,"0.174832","1","2.41907","2.41907"
56,"0.221973","1","2.60072","2.60072"
57,"0.233997","1","2.75583","2.75583"
58,"0.289428","1","2.79602","2.79602"
59,"0.397851","1","3.13946","3.13946"
60,"0.479016","1","3.3267","3.3267"
61,"0.608387","1","3.42445","3.42445"
62,"0.772449","1","3.68161","3.68161"
