Repository: ShohrehShahsavari/NISTARPA-E-Database

File: Zeolite-CO2 Data/Data/10.1021Je800900a.Isotherm17.csv

filename,"10.1021Je800900a.Isotherm17"
DOI,"10.1021/Je800900a"
articleSource,"UNKNOWN"
date,"1000-01-01"
digitizer,"UNKNOWN"
adsorbent
hashkey,"NIST-MATDB-035dc75dddd00241bd76627f78cbef2d"
name,"Zeolite 5A"
adsorbates
InChIKey,"CURLTUGMZLYLDI-UHFFFAOYSA-N"
name,"Carbon Dioxide"
category,""
temperature,"423"
tabular_data,"0"
isotherm_type,""
adsorptionUnits,"mmol/g"
pressureUnits,"bar"
compositionType,"molefraction"
concentrationUnits,""
isotherm_data
line_id,"1"
pressure,"0.00987338"
total_adsorption,"0.10444"
species_data
InChIKey,"CURLTUGMZLYLDI-UHFFFAOYSA-N"
composition,"1"
adsorption,"0.10444"
line_id,"2"
pressure,"0.0196512"
total_adsorption,"0.154411"
species_data
InChIKey,"CURLTUGMZLYLDI-UHFFFAOYSA-N"
composition,"1"
adsorption,"0.154411"
line_id,"3"
pressure,"0.0256025"
total_adsorption,"0.183718"
species_data
InChIKey,"CURLTUGMZLYLDI-UHFFFAOYSA-N"
composition,"1"
adsorption,"0.183718"
line_id,"4"
pressure,"0.0324989"
total_adsorption,"0.203318"
species_data
InChIKey,"CURLTUGMZLYLDI-UHFFFAOYSA-N"
composition,"1"
adsorption,"0.203318"
line_id,"5"
pressure,"0.048356"
total_adsorption,"0.245435"
species_data
InChIKey,"CURLTUGMZLYLDI-UHFFFAOYSA-N"
composition,"1"
adsorption,"0.245435"
line_id,"6"
pressure,"0.0630284"
total_adsorption,"0.275583"
species_data
InChIKey,"CURLTUGMZLYLDI-UHFFFAOYSA-N"
composition,"1"
adsorption,"0.275583"
line_id,"7"
pressure,"0.0865625"
total_adsorption,"0.347441"
species_data
InChIKey,"CURLTUGMZLYLDI-UHFFFAOYSA-N"
composition,"1"
adsorption,"0.347441"
line_id,"8"
pressure,"0.118924"
total_adsorption,"0.419413"
species_data
InChIKey,"CURLTUGMZLYLDI-UHFFFAOYSA-N"
composition,"1"
adsorption,"0.419413"
line_id,"9"
pressure,"0.150907"
total_adsorption,"0.484769"
species_data
InChIKey,"CURLTUGMZLYLDI-UHFFFAOYSA-N"
composition,"1"
adsorption,"0.484769"
line_id,"10"
pressure,"0.196585"
total_adsorption,"0.585189"
species_data
InChIKey,"CURLTUGMZLYLDI-UHFFFAOYSA-N"
composition,"1"
adsorption,"0.585189"
line_id,"11"
pressure,"0.263021"
total_adsorption,"0.696253"
species_data
InChIKey,"CURLTUGMZLYLDI-UHFFFAOYSA-N"
composition,"1"
adsorption,"0.696253"
line_id,"12"
pressure,"0.351795"
total_adsorption,"0.865181"
species_data
InChIKey,"CURLTUGMZLYLDI-UHFFFAOYSA-N"
composition,"1"
adsorption,"0.865181"
line_id,"13"
pressure,"0.446509"
total_adsorption,"0.971452"
species_data
InChIKey,"CURLTUGMZLYLDI-UHFFFAOYSA-N"
composition,"1"
adsorption,"0.971452"
line_id,"14"
pressure,"0.613705"
total_adsorption,"1.10669"
species_data
InChIKey,"CURLTUGMZLYLDI-UHFFFAOYSA-N"
composition,"1"
adsorption,"1.10669"
line_id,"15"
pressure,"0.778933"
total_adsorption,"1.24262"
species_data
InChIKey,"CURLTUGMZLYLDI-UHFFFAOYSA-N"
composition,"1"
adsorption,"1.24262"

line,"pressure","composition (CURLTUGMZLYLDI-UHFFFAOYSA-N)","adsorption (CURLTUGMZLYLDI-UHFFFAOYSA-N)","total_adsorption"
1,"0.00987338","1","0.10444","0.10444"
2,"0.0196512","1","0.154411","0.154411"
3,"0.0256025","1","0.183718","0.183718"
4,"0.0324989","1","0.203318","0.203318"
5,"0.048356","1","0.245435","0.245435"
6,"0.0630284","1","0.275583","0.275583"
7,"0.0865625","1","0.347441","0.347441"
8,"0.118924","1","0.419413","0.419413"
9,"0.150907","1","0.484769","0.484769"
10,"0.196585","1","0.585189","0.585189"
11,"0.263021","1","0.696253","0.696253"
12,"0.351795","1","0.865181","0.865181"
13,"0.446509","1","0.971452","0.971452"
14,"0.613705","1","1.10669","1.10669"
15,"0.778933","1","1.24262","1.24262"

File: Zeolite-CO2 Data/Data/10.1021Je800900a.Isotherm18.csv

filename,"10.1021Je800900a.Isotherm18"
DOI,"10.1021/Je800900a"
articleSource,"UNKNOWN"
date,"1000-01-01"
digitizer,"UNKNOWN"
adsorbent
hashkey,"NIST-MATDB-035dc75dddd00241bd76627f78cbef2d"
name,"Zeolite 5A"
adsorbates
InChIKey,"CURLTUGMZLYLDI-UHFFFAOYSA-N"
name,"Carbon Dioxide"
category,""
temperature,"423"
tabular_data,"0"
isotherm_type,""
adsorptionUnits,"mmol/g"
pressureUnits,"bar"
compositionType,"molefraction"
concentrationUnits,""
isotherm_data
line_id,"1"
pressure,"0.000539213"
total_adsorption,"0.011067"
species_data
InChIKey,"CURLTUGMZLYLDI-UHFFFAOYSA-N"
composition,"1"
adsorption,"0.011067"
line_id,"2"
pressure,"0.000631917"
total_adsorption,"0.0124262"
species_data
InChIKey,"CURLTUGMZLYLDI-UHFFFAOYSA-N"
composition,"1"
adsorption,"0.0124262"
line_id,"3"
pressure,"0.000721124"
total_adsorption,"0.0139524"
species_data
InChIKey,"CURLTUGMZLYLDI-UHFFFAOYSA-N"
composition,"1"
adsorption,"0.0139524"
line_id,"4"
pressure,"0.000845006"
total_adsorption,"0.015895"
species_data
InChIKey,"CURLTUGMZLYLDI-UHFFFAOYSA-N"
composition,"1"
adsorption,"0.015895"
line_id,"5"
pressure,"0.000990262"
total_adsorption,"0.0178472"
species_data
InChIKey,"CURLTUGMZLYLDI-UHFFFAOYSA-N"
composition,"1"
adsorption,"0.0178472"
line_id,"6"
pressure,"0.00116052"
total_adsorption,"0.0200396"
species_data
InChIKey,"CURLTUGMZLYLDI-UHFFFAOYSA-N"
composition,"1"
adsorption,"0.0200396"
line_id,"7"
pressure,"0.00132434"
total_adsorption,"0.0225009"
species_data
InChIKey,"CURLTUGMZLYLDI-UHFFFAOYSA-N"
composition,"1"
adsorption,"0.0225009"
line_id,"8"
pressure,"0.00155202"
total_adsorption,"0.025265"
species_data
InChIKey,"CURLTUGMZLYLDI-UHFFFAOYSA-N"
composition,"1"
adsorption,"0.025265"
line_id,"9"
pressure,"0.00181883"
total_adsorption,"0.0283681"
species_data
InChIKey,"CURLTUGMZLYLDI-UHFFFAOYSA-N"
composition,"1"
adsorption,"0.0283681"
line_id,"10"
pressure,"0.00213152"
total_adsorption,"0.0318522"
species_data
InChIKey,"CURLTUGMZLYLDI-UHFFFAOYSA-N"
composition,"1"
adsorption,"0.0318522"
line_id,"11"
pressure,"0.00249797"
total_adsorption,"0.0357651"
species_data
InChIKey,"CURLTUGMZLYLDI-UHFFFAOYSA-N"
composition,"1"
adsorption,"0.0357651"
line_id,"12"
pressure,"0.00292741"
total_adsorption,"0.0401578"
species_data
InChIKey,"CURLTUGMZLYLDI-UHFFFAOYSA-N"
composition,"1"
adsorption,"0.0401578"
line_id,"13"
pressure,"0.0034303"
total_adsorption,"0.0457488"
species_data
InChIKey,"CURLTUGMZLYLDI-UHFFFAOYSA-N"
composition,"1"
adsorption,"0.0457488"
line_id,"14"
pressure,"0.00402003"
total_adsorption,"0.0513677"
species_data
InChIKey,"CURLTUGMZLYLDI-UHFFFAOYSA-N"
composition,"1"
adsorption,"0.0513677"
line_id,"15"
pressure,"0.00471113"
total_adsorption,"0.057678"
species_data
InChIKey,"CURLTUGMZLYLDI-UHFFFAOYSA-N"
composition,"1"
adsorption,"0.057678"
line_id,"16"
pressure,"0.00552168"
total_adsorption,"0.0638308"
species_data
InChIKey,"CURLTUGMZLYLDI-UHFFFAOYSA-N"
composition,"1"
adsorption,"0.0638308"
line_id,"17"
pressure,"0.00647093"
total_adsorption,"0.0716721"
species_data
InChIKey,"CURLTUGMZLYLDI-UHFFFAOYSA-N"
composition,"1"
adsorption,"0.0716721"
line_id,"18"
pressure,"0.0075834"
total_adsorption,"0.0804748"
species_data
InChIKey,"CURLTUGMZLYLDI-UHFFFAOYSA-N"
composition,"1"
adsorption,"0.0804748"
line_id,"19"
pressure,"0.00888711"
total_adsorption,"0.0903587"
species_data
InChIKey,"CURLTUGMZLYLDI-UHFFFAOYSA-N"
composition,"1"
adsorption,"0.0903587"
line_id,"20"
pressure,"0.011276"
total_adsorption,"0.105964"
species_data
InChIKey,"CURLTUGMZLYLDI-UHFFFAOYSA-N"
composition,"1"
adsorption,"0.105964"
line_id,"21"
pressure,"0.0135721"
total_adsorption,"0.117269"
species_data
InChIKey,"CURLTUGMZLYLDI-UHFFFAOYSA-N"
composition,"1"
adsorption,"0.117269"
line_id,"22"
pressure,"0.0159054"
total_adsorption,"0.131673"
species_data
InChIKey,"CURLTUGMZLYLDI-UHFFFAOYSA-N"
composition,"1"
adsorption,"0.131673"
line_id,"23"
pressure,"0.0242874"
total_adsorption,"0.173378"
species_data
InChIKey,"CURLTUGMZLYLDI-UHFFFAOYSA-N"
composition,"1"
adsorption,"0.173378"
line_id,"24"
pressure,"0.0361217"
total_adsorption,"0.221775"
species_data
InChIKey,"CURLTUGMZLYLDI-UHFFFAOYSA-N"
composition,"1"
adsorption,"0.221775"
line_id,"25"
pressure,"0.0423316"
total_adsorption,"0.249015"
species_data
InChIKey,"CURLTUGMZLYLDI-UHFFFAOYSA-N"
composition,"1"
adsorption,"0.249015"
line_id,"26"
pressure,"0.0509573"
total_adsorption,"0.27162"
species_data
InChIKey,"CURLTUGMZLYLDI-UHFFFAOYSA-N"
composition,"1"
adsorption,"0.27162"
line_id,"27"
pressure,"0.0718778"
total_adsorption,"0.337522"
species_data
InChIKey,"CURLTUGMZLYLDI-UHFFFAOYSA-N"
composition,"1"
adsorption,"0.337522"
line_id,"28"
pressure,"0.096169"
total_adsorption,"0.401582"
species_data
InChIKey,"CURLTUGMZLYLDI-UHFFFAOYSA-N"
composition,"1"
adsorption,"0.401582"
line_id,"29"
pressure,"0.143077"
total_adsorption,"0.49184"
species_data
InChIKey,"CURLTUGMZLYLDI-UHFFFAOYSA-N"
composition,"1"
adsorption,"0.49184"
line_id,"30"
pressure,"0.196607"
total_adsorption,"0.576774"
species_data
InChIKey,"CURLTUGMZLYLDI-UHFFFAOYSA-N"
composition,"1"
adsorption,"0.576774"
line_id,"31"
pressure,"0.243019"
total_adsorption,"0.638309"
species_data
InChIKey,"CURLTUGMZLYLDI-UHFFFAOYSA-N"
composition,"1"
adsorption,"0.638309"
line_id,"32"
pressure,"0.371253"
total_adsorption,"0.793179"
species_data
InChIKey,"CURLTUGMZLYLDI-UHFFFAOYSA-N"
composition,"1"
adsorption,"0.793179"
line_id,"33"
pressure,"0.4469"
total_adsorption,"0.865181"
species_data
InChIKey,"CURLTUGMZLYLDI-UHFFFAOYSA-N"
composition,"1"
adsorption,"0.865181"
line_id,"34"
pressure,"0.483849"
total_adsorption,"0.903597"
species_data
InChIKey,"CURLTUGMZLYLDI-UHFFFAOYSA-N"
composition,"1"
adsorption,"0.903597"
line_id,"35"
pressure,"0.582438"
total_adsorption,"0.985623"
species_data
InChIKey,"CURLTUGMZLYLDI-UHFFFAOYSA-N"
composition,"1"
adsorption,"0.985623"
line_id,"36"
pressure,"0.800461"
total_adsorption,"1.13921"
species_data
InChIKey,"CURLTUGMZLYLDI-UHFFFAOYSA-N"
composition,"1"
adsorption,"1.13921"

line,"pressure","composition (CURLTUGMZLYLDI-UHFFFAOYSA-N)","adsorption (CURLTUGMZLYLDI-UHFFFAOYSA-N)","total_adsorption"
1,"0.000539213","1","0.011067","0.011067"
2,"0.000631917","1","0.0124262","0.0124262"
3,"0.000721124","1","0.0139524","0.0139524"
4,"0.000845006","1","0.015895","0.015895"
5,"0.000990262","1","0.0178472","0.0178472"
6,"0.00116052","1","0.0200396","0.0200396"
7,"0.00132434","1","0.0225009","0.0225009"
8,"0.00155202","1","0.025265","0.025265"
9,"0.00181883","1","0.0283681","0.0283681"
10,"0.00213152","1","0.0318522","0.0318522"
11,"0.00249797","1","0.0357651","0.0357651"
12,"0.00292741","1","0.0401578","0.0401578"
13,"0.0034303","1","0.0457488","0.0457488"
14,"0.00402003","1","0.0513677","0.0513677"
15,"0.00471113","1","0.057678","0.057678"
16,"0.00552168","1","0.0638308","0.0638308"
17,"0.00647093","1","0.0716721","0.0716721"
18,"0.0075834","1","0.0804748","0.0804748"
19,"0.00888711","1","0.0903587","0.0903587"
20,"0.011276","1","0.105964","0.105964"
21,"0.0135721","1","0.117269","0.117269"
22,"0.0159054","1","0.131673","0.131673"
23,"0.0242874","1","0.173378","0.173378"
24,"0.0361217","1","0.221775","0.221775"
25,"0.0423316","1","0.249015","0.249015"
26,"0.0509573","1","0.27162","0.27162"
27,"0.0718778","1","0.337522","0.337522"
28,"0.096169","1","0.401582","0.401582"
29,"0.143077","1","0.49184","0.49184"
30,"0.196607","1","0.576774","0.576774"
31,"0.243019","1","0.638309","0.638309"
32,"0.371253","1","0.793179","0.793179"
33,"0.4469","1","0.865181","0.865181"
34,"0.483849","1","0.903597","0.903597"
35,"0.582438","1","0.985623","0.985623"
36,"0.800461","1","1.13921","1.13921"

File: Zeolite-CO2 Data/Data/10.1021Je800900a.Isotherm19.csv

filename,"10.1021Je800900a.Isotherm19"
DOI,"10.1021/Je800900a"
articleSource,"UNKNOWN"
date,"1000-01-01"
digitizer,"UNKNOWN"
adsorbent
hashkey,"NIST-MATDB-035dc75dddd00241bd76627f78cbef2d"
name,"Zeolite 5A"
adsorbates
InChIKey,"CURLTUGMZLYLDI-UHFFFAOYSA-N"
name,"Carbon Dioxide"
category,""
temperature,"448"
tabular_data,"0"
isotherm_type,""
adsorptionUnits,"mmol/g"
pressureUnits,"bar"
compositionType,"molefraction"
concentrationUnits,""
isotherm_data
line_id,"1"
pressure,"0.0263745"
total_adsorption,"0.122476"
species_data
InChIKey,"CURLTUGMZLYLDI-UHFFFAOYSA-N"
composition,"1"
adsorption,"0.122476"
line_id,"2"
pressure,"0.0343696"
total_adsorption,"0.141561"
species_data
InChIKey,"CURLTUGMZLYLDI-UHFFFAOYSA-N"
composition,"1"
adsorption,"0.141561"
line_id,"3"
pressure,"0.0424972"
total_adsorption,"0.150003"
species_data
InChIKey,"CURLTUGMZLYLDI-UHFFFAOYSA-N"
composition,"1"
adsorption,"0.150003"
line_id,"4"
pressure,"0.0583911"
total_adsorption,"0.178473"
species_data
InChIKey,"CURLTUGMZLYLDI-UHFFFAOYSA-N"
composition,"1"
adsorption,"0.178473"
line_id,"5"
pressure,"0.0781331"
total_adsorption,"0.209293"
species_data
InChIKey,"CURLTUGMZLYLDI-UHFFFAOYSA-N"
composition,"1"
adsorption,"0.209293"
line_id,"6"
pressure,"0.104503"
total_adsorption,"0.260072"
species_data
InChIKey,"CURLTUGMZLYLDI-UHFFFAOYSA-N"
composition,"1"
adsorption,"0.260072"
line_id,"7"
pressure,"0.139804"
total_adsorption,"0.313946"
species_data
InChIKey,"CURLTUGMZLYLDI-UHFFFAOYSA-N"
composition,"1"
adsorption,"0.313946"
line_id,"8"
pressure,"0.177403"
total_adsorption,"0.362867"
species_data
InChIKey,"CURLTUGMZLYLDI-UHFFFAOYSA-N"
composition,"1"
adsorption,"0.362867"
line_id,"9"
pressure,"0.231153"
total_adsorption,"0.425531"
species_data
InChIKey,"CURLTUGMZLYLDI-UHFFFAOYSA-N"
composition,"1"
adsorption,"0.425531"
line_id,"10"
pressure,"0.301127"
total_adsorption,"0.513679"
species_data
InChIKey,"CURLTUGMZLYLDI-UHFFFAOYSA-N"
composition,"1"
adsorption,"0.513679"
line_id,"11"
pressure,"0.392148"
total_adsorption,"0.647621"
species_data
InChIKey,"CURLTUGMZLYLDI-UHFFFAOYSA-N"
composition,"1"
adsorption,"0.647621"
line_id,"12"
pressure,"0.511364"
total_adsorption,"0.686243"
species_data
InChIKey,"CURLTUGMZLYLDI-UHFFFAOYSA-N"
composition,"1"
adsorption,"0.686243"
line_id,"13"
pressure,"0.666147"
total_adsorption,"0.828398"
species_data
InChIKey,"CURLTUGMZLYLDI-UHFFFAOYSA-N"
composition,"1"
adsorption,"0.828398"
line_id,"14"
pressure,"0.867981"
total_adsorption,"0.971452"
species_data
InChIKey,"CURLTUGMZLYLDI-UHFFFAOYSA-N"
composition,"1"
adsorption,"0.971452"

line,"pressure","composition (CURLTUGMZLYLDI-UHFFFAOYSA-N)","adsorption (CURLTUGMZLYLDI-UHFFFAOYSA-N)","total_adsorption"
1,"0.0263745","1","0.122476","0.122476"
2,"0.0343696","1","0.141561","0.141561"
3,"0.0424972","1","0.150003","0.150003"
4,"0.0583911","1","0.178473","0.178473"
5,"0.0781331","1","0.209293","0.209293"
6,"0.104503","1","0.260072","0.260072"
7,"0.139804","1","0.313946","0.313946"
8,"0.177403","1","0.362867","0.362867"
9,"0.231153","1","0.425531","0.425531"
10,"0.301127","1","0.513679","0.513679"
11,"0.392148","1","0.647621","0.647621"
12,"0.511364","1","0.686243","0.686243"
13,"0.666147","1","0.828398","0.828398"
14,"0.867981","1","0.971452","0.971452"

File: Zeolite-CO2 Data/Data/10.1021Je800900a.Isotherm2.csv

filename,"10.1021Je800900a.Isotherm2"
DOI,"10.1021/Je800900a"
articleSource,"UNKNOWN"
date,"1000-01-01"
digitizer,"UNKNOWN"
adsorbent
hashkey,"NIST-MATDB-035dc75dddd00241bd76627f78cbef2d"
name,"Zeolite 5A"
adsorbates
InChIKey,"CURLTUGMZLYLDI-UHFFFAOYSA-N"
name,"Carbon Dioxide"
category,""
temperature,"228"
tabular_data,"0"
isotherm_type,""
adsorptionUnits,"mmol/g"
pressureUnits,"bar"
compositionType,"molefraction"
concentrationUnits,""
isotherm_data
line_id,"1"
pressure,"1.2E-5"
total_adsorption,"0.629132"
species_data
InChIKey,"CURLTUGMZLYLDI-UHFFFAOYSA-N"
composition,"1"
adsorption,"0.629132"
line_id,"2"
pressure,"1.88E-5"
total_adsorption,"0.770534"
species_data
InChIKey,"CURLTUGMZLYLDI-UHFFFAOYSA-N"
composition,"1"
adsorption,"0.770534"
line_id,"3"
pressure,"3.03E-5"
total_adsorption,"0.930151"
species_data
InChIKey,"CURLTUGMZLYLDI-UHFFFAOYSA-N"
composition,"1"
adsorption,"0.930151"
line_id,"4"
pressure,"4.39E-5"
total_adsorption,"1.07509"
species_data
InChIKey,"CURLTUGMZLYLDI-UHFFFAOYSA-N"
composition,"1"
adsorption,"1.07509"
line_id,"5"
pressure,"6.2E-5"
total_adsorption,"1.22476"
species_data
InChIKey,"CURLTUGMZLYLDI-UHFFFAOYSA-N"
composition,"1"
adsorption,"1.22476"
line_id,"6"
pressure,"9.23E-5"
total_adsorption,"1.39526"
species_data
InChIKey,"CURLTUGMZLYLDI-UHFFFAOYSA-N"
composition,"1"
adsorption,"1.39526"
line_id,"7"
pressure,"0.000126809"
total_adsorption,"1.58949"
species_data
InChIKey,"CURLTUGMZLYLDI-UHFFFAOYSA-N"
composition,"1"
adsorption,"1.58949"
line_id,"8"
pressure,"0.000193852"
total_adsorption,"1.81076"
species_data
InChIKey,"CURLTUGMZLYLDI-UHFFFAOYSA-N"
composition,"1"
adsorption,"1.81076"
line_id,"9"
pressure,"0.00029634"
total_adsorption,"2.06284"
species_data
InChIKey,"CURLTUGMZLYLDI-UHFFFAOYSA-N"
composition,"1"
adsorption,"2.06284"
line_id,"10"
pressure,"0.000429606"
total_adsorption,"2.31622"
species_data
InChIKey,"CURLTUGMZLYLDI-UHFFFAOYSA-N"
composition,"1"
adsorption,"2.31622"
line_id,"11"
pressure,"0.000674419"
total_adsorption,"2.63866"
species_data
InChIKey,"CURLTUGMZLYLDI-UHFFFAOYSA-N"
composition,"1"
adsorption,"2.63866"
line_id,"12"
pressure,"0.00103122"
total_adsorption,"2.92018"
species_data
InChIKey,"CURLTUGMZLYLDI-UHFFFAOYSA-N"
composition,"1"
adsorption,"2.92018"
line_id,"13"
pressure,"0.00184889"
total_adsorption,"3.37522"
species_data
InChIKey,"CURLTUGMZLYLDI-UHFFFAOYSA-N"
composition,"1"
adsorption,"3.37522"
line_id,"14"
pressure,"0.0029032"
total_adsorption,"3.73531"
species_data
InChIKey,"CURLTUGMZLYLDI-UHFFFAOYSA-N"
composition,"1"
adsorption,"3.73531"
line_id,"15"
pressure,"0.00493669"
total_adsorption,"4.19413"
species_data
InChIKey,"CURLTUGMZLYLDI-UHFFFAOYSA-N"
composition,"1"
adsorption,"4.19413"
line_id,"16"
pressure,"0.00839452"
total_adsorption,"4.7093"
species_data
InChIKey,"CURLTUGMZLYLDI-UHFFFAOYSA-N"
composition,"1"
adsorption,"4.7093"
line_id,"17"
pressure,"0.0142775"
total_adsorption,"5.13679"
species_data
InChIKey,"CURLTUGMZLYLDI-UHFFFAOYSA-N"
composition,"1"
adsorption,"5.13679"
line_id,"18"
pressure,"0.0224216"
total_adsorption,"5.6031"
species_data
InChIKey,"CURLTUGMZLYLDI-UHFFFAOYSA-N"
composition,"1"
adsorption,"5.6031"
line_id,"19"
pressure,"0.0371385"
total_adsorption,"6.02385"
species_data
InChIKey,"CURLTUGMZLYLDI-UHFFFAOYSA-N"
composition,"1"
adsorption,"6.02385"
line_id,"20"
pressure,"0.0631726"
total_adsorption,"6.47621"
species_data
InChIKey,"CURLTUGMZLYLDI-UHFFFAOYSA-N"
composition,"1"
adsorption,"6.47621"
line_id,"21"
pressure,"0.110339"
total_adsorption,"7.0641"
species_data
InChIKey,"CURLTUGMZLYLDI-UHFFFAOYSA-N"
composition,"1"
adsorption,"7.0641"
line_id,"22"
pressure,"0.182785"
total_adsorption,"7.48538"
species_data
InChIKey,"CURLTUGMZLYLDI-UHFFFAOYSA-N"
composition,"1"
adsorption,"7.48538"
line_id,"23"
pressure,"0.294849"
total_adsorption,"7.93179"
species_data
InChIKey,"CURLTUGMZLYLDI-UHFFFAOYSA-N"
composition,"1"
adsorption,"7.93179"
line_id,"24"
pressure,"0.451087"
total_adsorption,"8.16488"
species_data
InChIKey,"CURLTUGMZLYLDI-UHFFFAOYSA-N"
composition,"1"
adsorption,"8.16488"
line_id,"25"
pressure,"0.767291"
total_adsorption,"8.77801"
species_data
InChIKey,"CURLTUGMZLYLDI-UHFFFAOYSA-N"
composition,"1"
adsorption,"8.77801"

line,"pressure","composition (CURLTUGMZLYLDI-UHFFFAOYSA-N)","adsorption (CURLTUGMZLYLDI-UHFFFAOYSA-N)","total_adsorption"
1,"1.2E-5","1","0.629132","0.629132"
2,"1.88E-5","1","0.770534","0.770534"
3,"3.03E-5","1","0.930151","0.930151"
4,"4.39E-5","1","1.07509","1.07509"
5,"6.2E-5","1","1.22476","1.22476"
6,"9.23E-5","1","1.39526","1.39526"
7,"0.000126809","1","1.58949","1.58949"
8,"0.000193852","1","1.81076","1.81076"
9,"0.00029634","1","2.06284","2.06284"
10,"0.000429606","1","2.31622","2.31622"
11,"0.000674419","1","2.63866","2.63866"
12,"0.00103122","1","2.92018","2.92018"
13,"0.00184889","1","3.37522","3.37522"
14,"0.0029032","1","3.73531","3.73531"
15,"0.00493669","1","4.19413","4.19413"
16,"0.00839452","1","4.7093","4.7093"
17,"0.0142775","1","5.13679","5.13679"
18,"0.0224216","1","5.6031","5.6031"
19,"0.0371385","1","6.02385","6.02385"
20,"0.0631726","1","6.47621","6.47621"
21,"0.110339","1","7.0641","7.0641"
22,"0.182785","1","7.48538","7.48538"
23,"0.294849","1","7.93179","7.93179"
24,"0.451087","1","8.16488","8.16488"
25,"0.767291","1","8.77801","8.77801"

File: Zeolite-CO2 Data/Data/10.1021Je800900a.Isotherm20.csv

filename,"10.1021Je800900a.Isotherm20"
DOI,"10.1021/Je800900a"
articleSource,"UNKNOWN"
date,"1000-01-01"
digitizer,"UNKNOWN"
adsorbent
hashkey,"NIST-MATDB-035dc75dddd00241bd76627f78cbef2d"
name,"Zeolite 5A"
adsorbates
InChIKey,"CURLTUGMZLYLDI-UHFFFAOYSA-N"
name,"Carbon Dioxide"
category,""
temperature,"448"
tabular_data,"0"
isotherm_type,""
adsorptionUnits,"mmol/g"
pressureUnits,"bar"
compositionType,"molefraction"
concentrationUnits,""
isotherm_data
line_id,"1"
pressure,"0.00104832"
total_adsorption,"0.0109079"
species_data
InChIKey,"CURLTUGMZLYLDI-UHFFFAOYSA-N"
composition,"1"
adsorption,"0.0109079"
line_id,"2"
pressure,"0.00122868"
total_adsorption,"0.0120715"
species_data
InChIKey,"CURLTUGMZLYLDI-UHFFFAOYSA-N"
composition,"1"
adsorption,"0.0120715"
line_id,"3"
pressure,"0.00143975"
total_adsorption,"0.0137518"
species_data
InChIKey,"CURLTUGMZLYLDI-UHFFFAOYSA-N"
composition,"1"
adsorption,"0.0137518"
line_id,"4"
pressure,"0.00168727"
total_adsorption,"0.0154412"
species_data
InChIKey,"CURLTUGMZLYLDI-UHFFFAOYSA-N"
composition,"1"
adsorption,"0.0154412"
line_id,"5"
pressure,"0.00192546"
total_adsorption,"0.0173376"
species_data
InChIKey,"CURLTUGMZLYLDI-UHFFFAOYSA-N"
composition,"1"
adsorption,"0.0173376"
line_id,"6"
pressure,"0.00225648"
total_adsorption,"0.0194675"
species_data
InChIKey,"CURLTUGMZLYLDI-UHFFFAOYSA-N"
composition,"1"
adsorption,"0.0194675"
line_id,"7"
pressure,"0.00264441"
total_adsorption,"0.0218585"
species_data
InChIKey,"CURLTUGMZLYLDI-UHFFFAOYSA-N"
composition,"1"
adsorption,"0.0218585"
line_id,"8"
pressure,"0.00309868"
total_adsorption,"0.0249018"
species_data
InChIKey,"CURLTUGMZLYLDI-UHFFFAOYSA-N"
composition,"1"
adsorption,"0.0249018"
line_id,"9"
pressure,"0.0035361"
total_adsorption,"0.0279602"
species_data
InChIKey,"CURLTUGMZLYLDI-UHFFFAOYSA-N"
composition,"1"
adsorption,"0.0279602"
line_id,"10"
pressure,"0.00414402"
total_adsorption,"0.031395"
species_data
InChIKey,"CURLTUGMZLYLDI-UHFFFAOYSA-N"
composition,"1"
adsorption,"0.031395"
line_id,"11"
pressure,"0.00485645"
total_adsorption,"0.0352509"
species_data
InChIKey,"CURLTUGMZLYLDI-UHFFFAOYSA-N"
composition,"1"
adsorption,"0.0352509"
line_id,"12"
pressure,"0.00569136"
total_adsorption,"0.0395804"
species_data
InChIKey,"CURLTUGMZLYLDI-UHFFFAOYSA-N"
composition,"1"
adsorption,"0.0395804"
line_id,"13"
pressure,"0.00666979"
total_adsorption,"0.0444427"
species_data
InChIKey,"CURLTUGMZLYLDI-UHFFFAOYSA-N"
composition,"1"
adsorption,"0.0444427"
line_id,"14"
pressure,"0.00781644"
total_adsorption,"0.0499011"
species_data
InChIKey,"CURLTUGMZLYLDI-UHFFFAOYSA-N"
composition,"1"
adsorption,"0.0499011"
line_id,"15"
pressure,"0.00916022"
total_adsorption,"0.0560312"
species_data
InChIKey,"CURLTUGMZLYLDI-UHFFFAOYSA-N"
composition,"1"
adsorption,"0.0560312"
line_id,"16"
pressure,"0.010735"
total_adsorption,"0.0629129"
species_data
InChIKey,"CURLTUGMZLYLDI-UHFFFAOYSA-N"
composition,"1"
adsorption,"0.0629129"
line_id,"17"
pressure,"0.0125805"
total_adsorption,"0.0706415"
species_data
InChIKey,"CURLTUGMZLYLDI-UHFFFAOYSA-N"
composition,"1"
adsorption,"0.0706415"
line_id,"18"
pressure,"0.014745"
total_adsorption,"0.0781772"
species_data
InChIKey,"CURLTUGMZLYLDI-UHFFFAOYSA-N"
composition,"1"
adsorption,"0.0781772"
line_id,"19"
pressure,"0.0172799"
total_adsorption,"0.0877809"
species_data
InChIKey,"CURLTUGMZLYLDI-UHFFFAOYSA-N"
composition,"1"
adsorption,"0.0877809"
line_id,"20"
pressure,"0.0207962"
total_adsorption,"0.0985621"
species_data
InChIKey,"CURLTUGMZLYLDI-UHFFFAOYSA-N"
composition,"1"
adsorption,"0.0985621"
line_id,"21"
pressure,"0.0243715"
total_adsorption,"0.110669"
species_data
InChIKey,"CURLTUGMZLYLDI-UHFFFAOYSA-N"
composition,"1"
adsorption,"0.110669"
line_id,"22"
pressure,"0.0317558"
total_adsorption,"0.12978"
species_data
InChIKey,"CURLTUGMZLYLDI-UHFFFAOYSA-N"
composition,"1"
adsorption,"0.12978"
line_id,"23"
pressure,"0.0447832"
total_adsorption,"0.166007"
species_data
InChIKey,"CURLTUGMZLYLDI-UHFFFAOYSA-N"
composition,"1"
adsorption,"0.166007"
line_id,"24"
pressure,"0.0539024"
total_adsorption,"0.183718"
species_data
InChIKey,"CURLTUGMZLYLDI-UHFFFAOYSA-N"
composition,"1"
adsorption,"0.183718"
line_id,"25"
pressure,"0.058352"
total_adsorption,"0.194674"
species_data
InChIKey,"CURLTUGMZLYLDI-UHFFFAOYSA-N"
composition,"1"
adsorption,"0.194674"
line_id,"26"
pressure,"0.0702263"
total_adsorption,"0.218586"
species_data
InChIKey,"CURLTUGMZLYLDI-UHFFFAOYSA-N"
composition,"1"
adsorption,"0.218586"
line_id,"27"
pressure,"0.0760237"
total_adsorption,"0.231622"
species_data
InChIKey,"CURLTUGMZLYLDI-UHFFFAOYSA-N"
composition,"1"
adsorption,"0.231622"
line_id,"28"
pressure,"0.0915042"
total_adsorption,"0.256333"
species_data
InChIKey,"CURLTUGMZLYLDI-UHFFFAOYSA-N"
composition,"1"
adsorption,"0.256333"
line_id,"29"
pressure,"0.107248"
total_adsorption,"0.283681"
species_data
InChIKey,"CURLTUGMZLYLDI-UHFFFAOYSA-N"
composition,"1"
adsorption,"0.283681"
line_id,"30"
pressure,"0.129086"
total_adsorption,"0.313946"
species_data
InChIKey,"CURLTUGMZLYLDI-UHFFFAOYSA-N"
composition,"1"
adsorption,"0.313946"
line_id,"31"
pressure,"0.143493"
total_adsorption,"0.337522"
species_data
InChIKey,"CURLTUGMZLYLDI-UHFFFAOYSA-N"
composition,"1"
adsorption,"0.337522"
line_id,"32"
pressure,"0.172751"
total_adsorption,"0.362867"
species_data
InChIKey,"CURLTUGMZLYLDI-UHFFFAOYSA-N"
composition,"1"
adsorption,"0.362867"
line_id,"33"
pressure,"0.202446"
total_adsorption,"0.407439"
species_data
InChIKey,"CURLTUGMZLYLDI-UHFFFAOYSA-N"
composition,"1"
adsorption,"0.407439"
line_id,"34"
pressure,"0.270926"
total_adsorption,"0.47093"
species_data
InChIKey,"CURLTUGMZLYLDI-UHFFFAOYSA-N"
composition,"1"
adsorption,"0.47093"
line_id,"35"
pressure,"0.301127"
total_adsorption,"0.513679"
species_data
InChIKey,"CURLTUGMZLYLDI-UHFFFAOYSA-N"
composition,"1"
adsorption,"0.513679"
line_id,"36"
pressure,"0.362485"
total_adsorption,"0.56031"
species_data
InChIKey,"CURLTUGMZLYLDI-UHFFFAOYSA-N"
composition,"1"
adsorption,"0.56031"
line_id,"37"
pressure,"0.448002"
total_adsorption,"0.629132"
species_data
InChIKey,"CURLTUGMZLYLDI-UHFFFAOYSA-N"
composition,"1"
adsorption,"0.629132"
line_id,"38"
pressure,"0.525085"
total_adsorption,"0.696253"
species_data
InChIKey,"CURLTUGMZLYLDI-UHFFFAOYSA-N"
composition,"1"
adsorption,"0.696253"
line_id,"39"
pressure,"0.649098"
total_adsorption,"0.759457"
species_data
InChIKey,"CURLTUGMZLYLDI-UHFFFAOYSA-N"
composition,"1"
adsorption,"0.759457"
line_id,"40"
pressure,"0.781358"
total_adsorption,"0.828398"
species_data
InChIKey,"CURLTUGMZLYLDI-UHFFFAOYSA-N"
composition,"1"
adsorption,"0.828398"
line_id,"41"
pressure,"0.965806"
total_adsorption,"0.916778"
species_data
InChIKey,"CURLTUGMZLYLDI-UHFFFAOYSA-N"
composition,"1"
adsorption,"0.916778"

line,"pressure","composition (CURLTUGMZLYLDI-UHFFFAOYSA-N)","adsorption (CURLTUGMZLYLDI-UHFFFAOYSA-N)","total_adsorption"
1,"0.00104832","1","0.0109079","0.0109079"
2,"0.00122868","1","0.0120715","0.0120715"
3,"0.00143975","1","0.0137518","0.0137518"
4,"0.00168727","1","0.0154412","0.0154412"
5,"0.00192546","1","0.0173376","0.0173376"
6,"0.00225648","1","0.0194675","0.0194675"
7,"0.00264441","1","0.0218585","0.0218585"
8,"0.00309868","1","0.0249018","0.0249018"
9,"0.0035361","1","0.0279602","0.0279602"
10,"0.00414402","1","0.031395","0.031395"
11,"0.00485645","1","0.0352509","0.0352509"
12,"0.00569136","1","0.0395804","0.0395804"
13,"0.00666979","1","0.0444427","0.0444427"
14,"0.00781644","1","0.0499011","0.0499011"
15,"0.00916022","1","0.0560312","0.0560312"
16,"0.010735","1","0.0629129","0.0629129"
17,"0.0125805","1","0.0706415","0.0706415"
18,"0.014745","1","0.0781772","0.0781772"
19,"0.0172799","1","0.0877809","0.0877809"
20,"0.0207962","1","0.0985621","0.0985621"
21,"0.0243715","1","0.110669","0.110669"
22,"0.0317558","1","0.12978","0.12978"
23,"0.0447832","1","0.166007","0.166007"
24,"0.0539024","1","0.183718","0.183718"
25,"0.058352","1","0.194674","0.194674"
26,"0.0702263","1","0.218586","0.218586"
27,"0.0760237","1","0.231622","0.231622"
28,"0.0915042","1","0.256333","0.256333"
29,"0.107248","1","0.283681","0.283681"
30,"0.129086","1","0.313946","0.313946"
31,"0.143493","1","0.337522","0.337522"
32,"0.172751","1","0.362867","0.362867"
33,"0.202446","1","0.407439","0.407439"
34,"0.270926","1","0.47093","0.47093"
35,"0.301127","1","0.513679","0.513679"
36,"0.362485","1","0.56031","0.56031"
37,"0.448002","1","0.629132","0.629132"
38,"0.525085","1","0.696253","0.696253"
39,"0.649098","1","0.759457","0.759457"
40,"0.781358","1","0.828398","0.828398"
41,"0.965806","1","0.916778","0.916778"

File: Zeolite-CO2 Data/Data/10.1021Je800900a.Isotherm21.csv

filename,"10.1021Je800900a.Isotherm21"
DOI,"10.1021/Je800900a"
articleSource,"UNKNOWN"
date,"1000-01-01"
digitizer,"UNKNOWN"
adsorbent
hashkey,"NIST-MATDB-035dc75dddd00241bd76627f78cbef2d"
name,"Zeolite 5A"
adsorbates
InChIKey,"CURLTUGMZLYLDI-UHFFFAOYSA-N"
name,"Carbon Dioxide"
category,""
temperature,"298"
tabular_data,"0"
isotherm_type,""
adsorptionUnits,"mmol/g"
pressureUnits,"bar"
compositionType,"molefraction"
concentrationUnits,""
isotherm_data
line_id,"1"
pressure,"5.39E-5"
total_adsorption,"0.1"
species_data
InChIKey,"CURLTUGMZLYLDI-UHFFFAOYSA-N"
composition,"1"
adsorption,"0.1"
line_id,"2"
pressure,"0.000143496"
total_adsorption,"0.168428"
species_data
InChIKey,"CURLTUGMZLYLDI-UHFFFAOYSA-N"
composition,"1"
adsorption,"0.168428"
line_id,"3"
pressure,"0.000599487"
total_adsorption,"0.368161"
species_data
InChIKey,"CURLTUGMZLYLDI-UHFFFAOYSA-N"
composition,"1"
adsorption,"0.368161"
line_id,"4"
pressure,"0.00136253"
total_adsorption,"0.56031"
species_data
InChIKey,"CURLTUGMZLYLDI-UHFFFAOYSA-N"
composition,"1"
adsorption,"0.56031"
line_id,"5"
pressure,"0.00383036"
total_adsorption,"0.865181"
species_data
InChIKey,"CURLTUGMZLYLDI-UHFFFAOYSA-N"
composition,"1"
adsorption,"0.865181"
line_id,"6"
pressure,"0.00826313"
total_adsorption,"1.15583"
species_data
InChIKey,"CURLTUGMZLYLDI-UHFFFAOYSA-N"
composition,"1"
adsorption,"1.15583"
line_id,"7"
pressure,"0.0126319"
total_adsorption,"1.31673"
species_data
InChIKey,"CURLTUGMZLYLDI-UHFFFAOYSA-N"
composition,"1"
adsorption,"1.31673"
line_id,"8"
pressure,"0.0405464"
total_adsorption,"2.12346"
species_data
InChIKey,"CURLTUGMZLYLDI-UHFFFAOYSA-N"
composition,"1"
adsorption,"2.12346"
line_id,"9"
pressure,"0.0874988"
total_adsorption,"2.7162"
species_data
InChIKey,"CURLTUGMZLYLDI-UHFFFAOYSA-N"
composition,"1"
adsorption,"2.7162"
line_id,"10"
pressure,"0.161068"
total_adsorption,"3.23172"
species_data
InChIKey,"CURLTUGMZLYLDI-UHFFFAOYSA-N"
composition,"1"
adsorption,"3.23172"
line_id,"11"
pressure,"0.266729"
total_adsorption,"3.57651"
species_data
InChIKey,"CURLTUGMZLYLDI-UHFFFAOYSA-N"
composition,"1"
adsorption,"3.57651"
line_id,"12"
pressure,"0.418832"
total_adsorption,"3.95807"
species_data
InChIKey,"CURLTUGMZLYLDI-UHFFFAOYSA-N"
composition,"1"
adsorption,"3.95807"
line_id,"13"
pressure,"0.57605"
total_adsorption,"4.13382"
species_data
InChIKey,"CURLTUGMZLYLDI-UHFFFAOYSA-N"
composition,"1"
adsorption,"4.13382"
line_id,"14"
pressure,"0.731543"
total_adsorption,"4.31738"
species_data
InChIKey,"CURLTUGMZLYLDI-UHFFFAOYSA-N"
composition,"1"
adsorption,"4.31738"
line_id,"15"
pressure,"0.881089"
total_adsorption,"4.38035"
species_data
InChIKey,"CURLTUGMZLYLDI-UHFFFAOYSA-N"
composition,"1"
adsorption,"4.38035"

line,"pressure","composition (CURLTUGMZLYLDI-UHFFFAOYSA-N)","adsorption (CURLTUGMZLYLDI-UHFFFAOYSA-N)","total_adsorption"
1,"5.39E-5","1","0.1","0.1"
2,"0.000143496","1","0.168428","0.168428"
3,"0.000599487","1","0.368161","0.368161"
4,"0.00136253","1","0.56031","0.56031"
5,"0.00383036","1","0.865181","0.865181"
6,"0.00826313","1","1.15583","1.15583"
7,"0.0126319","1","1.31673","1.31673"
8,"0.0405464","1","2.12346","2.12346"
9,"0.0874988","1","2.7162","2.7162"
10,"0.161068","1","3.23172","3.23172"
11,"0.266729","1","3.57651","3.57651"
12,"0.418832","1","3.95807","3.95807"
13,"0.57605","1","4.13382","4.13382"
14,"0.731543","1","4.31738","4.31738"
15,"0.881089","1","4.38035","4.38035"

File: Zeolite-CO2 Data/Data/10.1021Je800900a.Isotherm22.csv

filename,"10.1021Je800900a.Isotherm22"
DOI,"10.1021/Je800900a"
articleSource,"UNKNOWN"
date,"1000-01-01"
digitizer,"UNKNOWN"
adsorbent
hashkey,"NIST-MATDB-b76bbf3e404395a8b5d1b9ec08bf2d8f"
name,"Zeolite 13X"
adsorbates
InChIKey,"CURLTUGMZLYLDI-UHFFFAOYSA-N"
name,"Carbon Dioxide"
category,""
temperature,"228"
tabular_data,"0"
isotherm_type,""
adsorptionUnits,"mmol/g"
pressureUnits,"bar"
compositionType,"molefraction"
concentrationUnits,""
isotherm_data
line_id,"1"
pressure,"0.00203346"
total_adsorption,"3.53777"
species_data
InChIKey,"CURLTUGMZLYLDI-UHFFFAOYSA-N"
composition,"1"
adsorption,"3.53777"
line_id,"2"
pressure,"0.00424849"
total_adsorption,"4.27914"
species_data
InChIKey,"CURLTUGMZLYLDI-UHFFFAOYSA-N"
composition,"1"
adsorption,"4.27914"
line_id,"3"
pressure,"0.0117649"
total_adsorption,"4.88156"
species_data
InChIKey,"CURLTUGMZLYLDI-UHFFFAOYSA-N"
composition,"1"
adsorption,"4.88156"

line,"pressure","composition (CURLTUGMZLYLDI-UHFFFAOYSA-N)","adsorption (CURLTUGMZLYLDI-UHFFFAOYSA-N)","total_adsorption"
1,"0.00203346","1","3.53777","3.53777"
2,"0.00424849","1","4.27914","4.27914"
3,"0.0117649","1","4.88156","4.88156"

File: Zeolite-CO2 Data/Data/10.1021Je800900a.Isotherm23.csv

filename,"10.1021Je800900a.Isotherm23"
DOI,"10.1021/Je800900a"
articleSource,"UNKNOWN"
date,"1000-01-01"
digitizer,"UNKNOWN"
adsorbent
hashkey,"NIST-MATDB-b76bbf3e404395a8b5d1b9ec08bf2d8f"
name,"Zeolite 13X"
adsorbates
InChIKey,"CURLTUGMZLYLDI-UHFFFAOYSA-N"
name,"Carbon Dioxide"
category,""
temperature,"228"
tabular_data,"0"
isotherm_type,""
adsorptionUnits,"mmol/g"
pressureUnits,"bar"
compositionType,"molefraction"
concentrationUnits,""
isotherm_data
line_id,"1"
pressure,"0.000109056"
total_adsorption,"1.19782"
species_data
InChIKey,"CURLTUGMZLYLDI-UHFFFAOYSA-N"
composition,"1"
adsorption,"1.19782"
line_id,"2"
pressure,"0.0001297"
total_adsorption,"1.28875"
species_data
InChIKey,"CURLTUGMZLYLDI-UHFFFAOYSA-N"
composition,"1"
adsorption,"1.28875"
line_id,"3"
pressure,"0.000157634"
total_adsorption,"1.38659"
species_data
InChIKey,"CURLTUGMZLYLDI-UHFFFAOYSA-N"
composition,"1"
adsorption,"1.38659"
line_id,"4"
pressure,"0.00019158"
total_adsorption,"1.49186"
species_data
InChIKey,"CURLTUGMZLYLDI-UHFFFAOYSA-N"
composition,"1"
adsorption,"1.49186"
line_id,"5"
pressure,"0.000227851"
total_adsorption,"1.62879"
species_data
InChIKey,"CURLTUGMZLYLDI-UHFFFAOYSA-N"
composition,"1"
adsorption,"1.62879"
line_id,"6"
pressure,"0.000276917"
total_adsorption,"1.75244"
species_data
InChIKey,"CURLTUGMZLYLDI-UHFFFAOYSA-N"
composition,"1"
adsorption,"1.75244"
line_id,"7"
pressure,"0.000329344"
total_adsorption,"1.88549"
species_data
InChIKey,"CURLTUGMZLYLDI-UHFFFAOYSA-N"
composition,"1"
adsorption,"1.88549"
line_id,"8"
pressure,"0.000400267"
total_adsorption,"2.02863"
species_data
InChIKey,"CURLTUGMZLYLDI-UHFFFAOYSA-N"
composition,"1"
adsorption,"2.02863"
line_id,"9"
pressure,"0.000486474"
total_adsorption,"2.15093"
species_data
InChIKey,"CURLTUGMZLYLDI-UHFFFAOYSA-N"
composition,"1"
adsorption,"2.15093"
line_id,"10"
pressure,"0.000591235"
total_adsorption,"2.31423"
species_data
InChIKey,"CURLTUGMZLYLDI-UHFFFAOYSA-N"
composition,"1"
adsorption,"2.31423"
line_id,"11"
pressure,"0.000718572"
total_adsorption,"2.45375"
species_data
InChIKey,"CURLTUGMZLYLDI-UHFFFAOYSA-N"
composition,"1"
adsorption,"2.45375"
line_id,"12"
pressure,"0.000873333"
total_adsorption,"2.64004"
species_data
InChIKey,"CURLTUGMZLYLDI-UHFFFAOYSA-N"
composition,"1"
adsorption,"2.64004"
line_id,"13"
pressure,"0.00106141"
total_adsorption,"2.7992"
species_data
InChIKey,"CURLTUGMZLYLDI-UHFFFAOYSA-N"
composition,"1"
adsorption,"2.7992"
line_id,"14"
pressure,"0.00129"
total_adsorption,"3.01172"
species_data
InChIKey,"CURLTUGMZLYLDI-UHFFFAOYSA-N"
composition,"1"
adsorption,"3.01172"
line_id,"15"
pressure,"0.00156781"
total_adsorption,"3.19328"
species_data
InChIKey,"CURLTUGMZLYLDI-UHFFFAOYSA-N"
composition,"1"
adsorption,"3.19328"
line_id,"16"
pressure,"0.00190546"
total_adsorption,"3.33661"
species_data
InChIKey,"CURLTUGMZLYLDI-UHFFFAOYSA-N"
composition,"1"
adsorption,"3.33661"
line_id,"17"
pressure,"0.00226618"
total_adsorption,"3.48637"
species_data
InChIKey,"CURLTUGMZLYLDI-UHFFFAOYSA-N"
composition,"1"
adsorption,"3.48637"
line_id,"18"
pressure,"0.00275423"
total_adsorption,"3.69655"
species_data
InChIKey,"CURLTUGMZLYLDI-UHFFFAOYSA-N"
composition,"1"
adsorption,"3.69655"
line_id,"19"
pressure,"0.00334739"
total_adsorption,"3.9194"
species_data
InChIKey,"CURLTUGMZLYLDI-UHFFFAOYSA-N"
composition,"1"
adsorption,"3.9194"
line_id,"20"
pressure,"0.00473472"
total_adsorption,"4.27914"
species_data
InChIKey,"CURLTUGMZLYLDI-UHFFFAOYSA-N"
composition,"1"
adsorption,"4.27914"
line_id,"21"
pressure,"0.0057544"
total_adsorption,"4.4712"
species_data
InChIKey,"CURLTUGMZLYLDI-UHFFFAOYSA-N"
composition,"1"
adsorption,"4.4712"
line_id,"22"
pressure,"0.00714691"
total_adsorption,"4.67188"
species_data
InChIKey,"CURLTUGMZLYLDI-UHFFFAOYSA-N"
composition,"1"
adsorption,"4.67188"
line_id,"23"
pressure,"0.00868607"
total_adsorption,"4.88156"
species_data
InChIKey,"CURLTUGMZLYLDI-UHFFFAOYSA-N"
composition,"1"
adsorption,"4.88156"
line_id,"24"
pressure,"0.010788"
total_adsorption,"5.10067"
species_data
InChIKey,"CURLTUGMZLYLDI-UHFFFAOYSA-N"
composition,"1"
adsorption,"5.10067"
line_id,"25"
pressure,"0.0125552"
total_adsorption,"5.3296"
species_data
InChIKey,"CURLTUGMZLYLDI-UHFFFAOYSA-N"
composition,"1"
adsorption,"5.3296"
line_id,"26"
pressure,"0.0152591"
total_adsorption,"5.48791"
species_data
InChIKey,"CURLTUGMZLYLDI-UHFFFAOYSA-N"
composition,"1"
adsorption,"5.48791"
line_id,"27"
pressure,"0.0189516"
total_adsorption,"5.73423"
species_data
InChIKey,"CURLTUGMZLYLDI-UHFFFAOYSA-N"
composition,"1"
adsorption,"5.73423"
line_id,"28"
pressure,"0.0235378"
total_adsorption,"5.90454"
species_data
InChIKey,"CURLTUGMZLYLDI-UHFFFAOYSA-N"
composition,"1"
adsorption,"5.90454"
line_id,"29"
pressure,"0.0286069"
total_adsorption,"6.16956"
species_data
InChIKey,"CURLTUGMZLYLDI-UHFFFAOYSA-N"
composition,"1"
adsorption,"6.16956"
line_id,"30"
pressure,"0.0355294"
total_adsorption,"6.35281"
species_data
InChIKey,"CURLTUGMZLYLDI-UHFFFAOYSA-N"
composition,"1"
adsorption,"6.35281"
line_id,"31"
pressure,"0.0431811"
total_adsorption,"6.63795"
species_data
InChIKey,"CURLTUGMZLYLDI-UHFFFAOYSA-N"
composition,"1"
adsorption,"6.63795"
line_id,"32"
pressure,"0.0536305"
total_adsorption,"6.83512"
species_data
InChIKey,"CURLTUGMZLYLDI-UHFFFAOYSA-N"
composition,"1"
adsorption,"6.83512"
line_id,"33"
pressure,"0.0651805"
total_adsorption,"7.03814"
species_data
InChIKey,"CURLTUGMZLYLDI-UHFFFAOYSA-N"
composition,"1"
adsorption,"7.03814"
line_id,"34"
pressure,"0.0809534"
total_adsorption,"7.24718"
species_data
InChIKey,"CURLTUGMZLYLDI-UHFFFAOYSA-N"
composition,"1"
adsorption,"7.24718"
line_id,"35"
pressure,"0.0983877"
total_adsorption,"7.46244"
species_data
InChIKey,"CURLTUGMZLYLDI-UHFFFAOYSA-N"
composition,"1"
adsorption,"7.46244"
line_id,"36"
pressure,"0.122197"
total_adsorption,"7.6841"
species_data
InChIKey,"CURLTUGMZLYLDI-UHFFFAOYSA-N"
composition,"1"
adsorption,"7.6841"
line_id,"37"
pressure,"0.151768"
total_adsorption,"7.91234"
species_data
InChIKey,"CURLTUGMZLYLDI-UHFFFAOYSA-N"
composition,"1"
adsorption,"7.91234"
line_id,"38"
pressure,"0.184451"
total_adsorption,"8.02899"
species_data
InChIKey,"CURLTUGMZLYLDI-UHFFFAOYSA-N"
composition,"1"
adsorption,"8.02899"
line_id,"39"
pressure,"0.229087"
total_adsorption,"8.26748"
species_data
InChIKey,"CURLTUGMZLYLDI-UHFFFAOYSA-N"
composition,"1"
adsorption,"8.26748"
line_id,"40"
pressure,"0.284525"
total_adsorption,"8.38936"
species_data
InChIKey,"CURLTUGMZLYLDI-UHFFFAOYSA-N"
composition,"1"
adsorption,"8.38936"
line_id,"41"
pressure,"0.345796"
total_adsorption,"8.63855"
species_data
InChIKey,"CURLTUGMZLYLDI-UHFFFAOYSA-N"
composition,"1"
adsorption,"8.63855"
line_id,"42"
pressure,"0.429477"
total_adsorption,"8.89514"
species_data
InChIKey,"CURLTUGMZLYLDI-UHFFFAOYSA-N"
composition,"1"
adsorption,"8.89514"
line_id,"43"
pressure,"0.521975"
total_adsorption,"9.02626"
species_data
InChIKey,"CURLTUGMZLYLDI-UHFFFAOYSA-N"
composition,"1"
adsorption,"9.02626"
line_id,"44"
pressure,"0.648276"
total_adsorption,"9.29437"
species_data
InChIKey,"CURLTUGMZLYLDI-UHFFFAOYSA-N"
composition,"1"
adsorption,"9.29437"
line_id,"45"
pressure,"0.859251"
total_adsorption,"9.71154"
species_data
InChIKey,"CURLTUGMZLYLDI-UHFFFAOYSA-N"
composition,"1"
adsorption,"9.71154"

line,"pressure","composition (CURLTUGMZLYLDI-UHFFFAOYSA-N)","adsorption (CURLTUGMZLYLDI-UHFFFAOYSA-N)","total_adsorption"
1,"0.000109056","1","1.19782","1.19782"
2,"0.0001297","1","1.28875","1.28875"
3,"0.000157634","1","1.38659","1.38659"
4,"0.00019158","1","1.49186","1.49186"
5,"0.000227851","1","1.62879","1.62879"
6,"0.000276917","1","1.75244","1.75244"
7,"0.000329344","1","1.88549","1.88549"
8,"0.000400267","1","2.02863","2.02863"
9,"0.000486474","1","2.15093","2.15093"
10,"0.000591235","1","2.31423","2.31423"
11,"0.000718572","1","2.45375","2.45375"
12,"0.000873333","1","2.64004","2.64004"
13,"0.00106141","1","2.7992","2.7992"
14,"0.00129","1","3.01172","3.01172"
15,"0.00156781","1","3.19328","3.19328"
16,"0.00190546","1","3.33661","3.33661"
17,"0.00226618","1","3.48637","3.48637"
18,"0.00275423","1","3.69655","3.69655"
19,"0.00334739","1","3.9194","3.9194"
20,"0.00473472","1","4.27914","4.27914"
21,"0.0057544","1","4.4712","4.4712"
22,"0.00714691","1","4.67188","4.67188"
23,"0.00868607","1","4.88156","4.88156"
24,"0.010788","1","5.10067","5.10067"
25,"0.0125552","1","5.3296","5.3296"
26,"0.0152591","1","5.48791","5.48791"
27,"0.0189516","1","5.73423","5.73423"
28,"0.0235378","1","5.90454","5.90454"
29,"0.0286069","1","6.16956","6.16956"
30,"0.0355294","1","6.35281","6.35281"
31,"0.0431811","1","6.63795","6.63795"
32,"0.0536305","1","6.83512","6.83512"
33,"0.0651805","1","7.03814","7.03814"
34,"0.0809534","1","7.24718","7.24718"
35,"0.0983877","1","7.46244","7.46244"
36,"0.122197","1","7.6841","7.6841"
37,"0.151768","1","7.91234","7.91234"
38,"0.184451","1","8.02899","8.02899"
39,"0.229087","1","8.26748","8.26748"
40,"0.284525","1","8.38936","8.38936"
41,"0.345796","1","8.63855","8.63855"
42,"0.429477","1","8.89514","8.89514"
43,"0.521975","1","9.02626","9.02626"
44,"0.648276","1","9.29437","9.29437"
45,"0.859251","1","9.71154","9.71154"
