Repository: ShohrehShahsavari/NISTARPA-E-Database

File: Zeolite-CO2 Data/Data/10.1021Je800900a.Isotherm24.csv

filename,"10.1021Je800900a.Isotherm24"
DOI,"10.1021/Je800900a"
articleSource,"UNKNOWN"
date,"1000-01-01"
digitizer,"UNKNOWN"
adsorbent
hashkey,"NIST-MATDB-b76bbf3e404395a8b5d1b9ec08bf2d8f"
name,"Zeolite 13X"
adsorbates
InChIKey,"CURLTUGMZLYLDI-UHFFFAOYSA-N"
name,"Carbon Dioxide"
category,""
temperature,"248"
tabular_data,"0"
isotherm_type,""
adsorptionUnits,"mmol/g"
pressureUnits,"bar"
compositionType,"molefraction"
concentrationUnits,""
isotherm_data
line_id,"1"
pressure,"0.00178552"
total_adsorption,"1.91329"
species_data
InChIKey,"CURLTUGMZLYLDI-UHFFFAOYSA-N"
composition,"1"
adsorption,"1.91329"
line_id,"2"
pressure,"0.00357224"
total_adsorption,"2.60168"
species_data
InChIKey,"CURLTUGMZLYLDI-UHFFFAOYSA-N"
composition,"1"
adsorption,"2.60168"
line_id,"3"
pressure,"0.00443669"
total_adsorption,"2.88235"
species_data
InChIKey,"CURLTUGMZLYLDI-UHFFFAOYSA-N"
composition,"1"
adsorption,"2.88235"
line_id,"4"
pressure,"0.0103304"
total_adsorption,"3.58992"
species_data
InChIKey,"CURLTUGMZLYLDI-UHFFFAOYSA-N"
composition,"1"
adsorption,"3.58992"
line_id,"5"
pressure,"0.0211206"
total_adsorption,"4.1557"
species_data
InChIKey,"CURLTUGMZLYLDI-UHFFFAOYSA-N"
composition,"1"
adsorption,"4.1557"
line_id,"6"
pressure,"0.0942146"
total_adsorption,"5.10067"
species_data
InChIKey,"CURLTUGMZLYLDI-UHFFFAOYSA-N"
composition,"1"
adsorption,"5.10067"

line,"pressure","composition (CURLTUGMZLYLDI-UHFFFAOYSA-N)","adsorption (CURLTUGMZLYLDI-UHFFFAOYSA-N)","total_adsorption"
1,"0.00178552","1","1.91329","1.91329"
2,"0.00357224","1","2.60168","2.60168"
3,"0.00443669","1","2.88235","2.88235"
4,"0.0103304","1","3.58992","3.58992"
5,"0.0211206","1","4.1557","4.1557"
6,"0.0942146","1","5.10067","5.10067"

File: Zeolite-CO2 Data/Data/10.1021Je800900a.Isotherm25.csv

filename,"10.1021Je800900a.Isotherm25"
DOI,"10.1021/Je800900a"
articleSource,"UNKNOWN"
date,"1000-01-01"
digitizer,"UNKNOWN"
adsorbent
hashkey,"NIST-MATDB-b76bbf3e404395a8b5d1b9ec08bf2d8f"
name,"Zeolite 13X"
adsorbates
InChIKey,"CURLTUGMZLYLDI-UHFFFAOYSA-N"
name,"Carbon Dioxide"
category,""
temperature,"248"
tabular_data,"0"
isotherm_type,""
adsorptionUnits,"mmol/g"
pressureUnits,"bar"
compositionType,"molefraction"
concentrationUnits,""
isotherm_data
line_id,"1"
pressure,"0.000113886"
total_adsorption,"0.629113"
species_data
InChIKey,"CURLTUGMZLYLDI-UHFFFAOYSA-N"
composition,"1"
adsorption,"0.629113"
line_id,"2"
pressure,"0.000135444"
total_adsorption,"0.686853"
species_data
InChIKey,"CURLTUGMZLYLDI-UHFFFAOYSA-N"
composition,"1"
adsorption,"0.686853"
line_id,"3"
pressure,"0.000161087"
total_adsorption,"0.738999"
species_data
InChIKey,"CURLTUGMZLYLDI-UHFFFAOYSA-N"
composition,"1"
adsorption,"0.738999"
line_id,"4"
pressure,"0.000195776"
total_adsorption,"0.806826"
species_data
InChIKey,"CURLTUGMZLYLDI-UHFFFAOYSA-N"
composition,"1"
adsorption,"0.806826"
line_id,"5"
pressure,"0.000232841"
total_adsorption,"0.880877"
species_data
InChIKey,"CURLTUGMZLYLDI-UHFFFAOYSA-N"
composition,"1"
adsorption,"0.880877"
line_id,"6"
pressure,"0.000276917"
total_adsorption,"0.947752"
species_data
InChIKey,"CURLTUGMZLYLDI-UHFFFAOYSA-N"
composition,"1"
adsorption,"0.947752"
line_id,"7"
pressure,"0.000329344"
total_adsorption,"1.03474"
species_data
InChIKey,"CURLTUGMZLYLDI-UHFFFAOYSA-N"
composition,"1"
adsorption,"1.03474"
line_id,"8"
pressure,"0.000391688"
total_adsorption,"1.11329"
species_data
InChIKey,"CURLTUGMZLYLDI-UHFFFAOYSA-N"
composition,"1"
adsorption,"1.11329"
line_id,"9"
pressure,"0.000476047"
total_adsorption,"1.21547"
species_data
InChIKey,"CURLTUGMZLYLDI-UHFFFAOYSA-N"
composition,"1"
adsorption,"1.21547"
line_id,"10"
pressure,"0.000566161"
total_adsorption,"1.30775"
species_data
InChIKey,"CURLTUGMZLYLDI-UHFFFAOYSA-N"
composition,"1"
adsorption,"1.30775"
line_id,"11"
pressure,"0.000688098"
total_adsorption,"1.40704"
species_data
InChIKey,"CURLTUGMZLYLDI-UHFFFAOYSA-N"
composition,"1"
adsorption,"1.40704"
line_id,"12"
pressure,"0.000818352"
total_adsorption,"1.51386"
species_data
InChIKey,"CURLTUGMZLYLDI-UHFFFAOYSA-N"
composition,"1"
adsorption,"1.51386"
line_id,"13"
pressure,"0.000994604"
total_adsorption,"1.62879"
species_data
InChIKey,"CURLTUGMZLYLDI-UHFFFAOYSA-N"
composition,"1"
adsorption,"1.62879"
line_id,"14"
pressure,"0.0012088"
total_adsorption,"1.75244"
species_data
InChIKey,"CURLTUGMZLYLDI-UHFFFAOYSA-N"
composition,"1"
adsorption,"1.75244"
line_id,"15"
pressure,"0.00143763"
total_adsorption,"1.88549"
species_data
InChIKey,"CURLTUGMZLYLDI-UHFFFAOYSA-N"
composition,"1"
adsorption,"1.88549"
line_id,"16"
pressure,"0.00190546"
total_adsorption,"2.05854"
species_data
InChIKey,"CURLTUGMZLYLDI-UHFFFAOYSA-N"
composition,"1"
adsorption,"2.05854"
line_id,"17"
pressure,"0.00231583"
total_adsorption,"2.18264"
species_data
InChIKey,"CURLTUGMZLYLDI-UHFFFAOYSA-N"
composition,"1"
adsorption,"2.18264"
line_id,"18"
pressure,"0.00281457"
total_adsorption,"2.34835"
species_data
InChIKey,"CURLTUGMZLYLDI-UHFFFAOYSA-N"
composition,"1"
adsorption,"2.34835"
line_id,"19"
pressure,"0.00334739"
total_adsorption,"2.52663"
species_data
InChIKey,"CURLTUGMZLYLDI-UHFFFAOYSA-N"
composition,"1"
adsorption,"2.52663"
line_id,"20"
pressure,"0.00398107"
total_adsorption,"2.60168"
species_data
InChIKey,"CURLTUGMZLYLDI-UHFFFAOYSA-N"
composition,"1"
adsorption,"2.60168"
line_id,"21"
pressure,"0.00453389"
total_adsorption,"2.92484"
species_data
InChIKey,"CURLTUGMZLYLDI-UHFFFAOYSA-N"
composition,"1"
adsorption,"2.92484"
line_id,"22"
pressure,"0.00539219"
total_adsorption,"2.88235"
species_data
InChIKey,"CURLTUGMZLYLDI-UHFFFAOYSA-N"
composition,"1"
adsorption,"2.88235"
line_id,"23"
pressure,"0.00655347"
total_adsorption,"3.05611"
species_data
InChIKey,"CURLTUGMZLYLDI-UHFFFAOYSA-N"
composition,"1"
adsorption,"3.05611"
line_id,"24"
pressure,"0.00796483"
total_adsorption,"3.24036"
species_data
InChIKey,"CURLTUGMZLYLDI-UHFFFAOYSA-N"
composition,"1"
adsorption,"3.24036"
line_id,"25"
pressure,"0.00989223"
total_adsorption,"3.43571"
species_data
InChIKey,"CURLTUGMZLYLDI-UHFFFAOYSA-N"
composition,"1"
adsorption,"3.43571"
line_id,"26"
pressure,"0.0115127"
total_adsorption,"3.58992"
species_data
InChIKey,"CURLTUGMZLYLDI-UHFFFAOYSA-N"
composition,"1"
adsorption,"3.58992"
line_id,"27"
pressure,"0.0139921"
total_adsorption,"3.75105"
species_data
InChIKey,"CURLTUGMZLYLDI-UHFFFAOYSA-N"
composition,"1"
adsorption,"3.75105"
line_id,"28"
pressure,"0.017378"
total_adsorption,"3.9194"
species_data
InChIKey,"CURLTUGMZLYLDI-UHFFFAOYSA-N"
composition,"1"
adsorption,"3.9194"
line_id,"29"
pressure,"0.0211206"
total_adsorption,"4.21697"
species_data
InChIKey,"CURLTUGMZLYLDI-UHFFFAOYSA-N"
composition,"1"
adsorption,"4.21697"
line_id,"30"
pressure,"0.0230331"
total_adsorption,"4.21697"
species_data
InChIKey,"CURLTUGMZLYLDI-UHFFFAOYSA-N"
composition,"1"
adsorption,"4.21697"
line_id,"31"
pressure,"0.0279936"
total_adsorption,"4.40624"
species_data
InChIKey,"CURLTUGMZLYLDI-UHFFFAOYSA-N"
composition,"1"
adsorption,"4.40624"
line_id,"32"
pressure,"0.0347677"
total_adsorption,"4.60401"
species_data
InChIKey,"CURLTUGMZLYLDI-UHFFFAOYSA-N"
composition,"1"
adsorption,"4.60401"
line_id,"33"
pressure,"0.0422554"
total_adsorption,"4.88156"
species_data
InChIKey,"CURLTUGMZLYLDI-UHFFFAOYSA-N"
composition,"1"
adsorption,"4.88156"
line_id,"34"
pressure,"0.0524807"
total_adsorption,"5.02656"
species_data
InChIKey,"CURLTUGMZLYLDI-UHFFFAOYSA-N"
composition,"1"
adsorption,"5.02656"
line_id,"35"
pressure,"0.0637832"
total_adsorption,"5.25217"
species_data
InChIKey,"CURLTUGMZLYLDI-UHFFFAOYSA-N"
composition,"1"
adsorption,"5.25217"
line_id,"36"
pressure,"0.079218"
total_adsorption,"5.48791"
species_data
InChIKey,"CURLTUGMZLYLDI-UHFFFAOYSA-N"
composition,"1"
adsorption,"5.48791"
line_id,"37"
pressure,"0.0962784"
total_adsorption,"5.73423"
species_data
InChIKey,"CURLTUGMZLYLDI-UHFFFAOYSA-N"
composition,"1"
adsorption,"5.73423"
line_id,"38"
pressure,"0.119578"
total_adsorption,"5.90454"
species_data
InChIKey,"CURLTUGMZLYLDI-UHFFFAOYSA-N"
composition,"1"
adsorption,"5.90454"
line_id,"39"
pressure,"0.145328"
total_adsorption,"6.07992"
species_data
InChIKey,"CURLTUGMZLYLDI-UHFFFAOYSA-N"
composition,"1"
adsorption,"6.07992"
line_id,"40"
pressure,"0.180497"
total_adsorption,"6.26051"
species_data
InChIKey,"CURLTUGMZLYLDI-UHFFFAOYSA-N"
composition,"1"
adsorption,"6.26051"
line_id,"41"
pressure,"0.219371"
total_adsorption,"6.54151"
species_data
InChIKey,"CURLTUGMZLYLDI-UHFFFAOYSA-N"
composition,"1"
adsorption,"6.54151"
line_id,"42"
pressure,"0.272452"
total_adsorption,"6.73581"
species_data
InChIKey,"CURLTUGMZLYLDI-UHFFFAOYSA-N"
composition,"1"
adsorption,"6.73581"
line_id,"43"
pressure,"0.331131"
total_adsorption,"6.93589"
species_data
InChIKey,"CURLTUGMZLYLDI-UHFFFAOYSA-N"
composition,"1"
adsorption,"6.93589"
line_id,"44"
pressure,"0.411263"
total_adsorption,"7.1419"
species_data
InChIKey,"CURLTUGMZLYLDI-UHFFFAOYSA-N"
composition,"1"
adsorption,"7.1419"
line_id,"45"
pressure,"0.499827"
total_adsorption,"7.35402"
species_data
InChIKey,"CURLTUGMZLYLDI-UHFFFAOYSA-N"
composition,"1"
adsorption,"7.35402"
line_id,"46"
pressure,"0.607477"
total_adsorption,"7.46244"
species_data
InChIKey,"CURLTUGMZLYLDI-UHFFFAOYSA-N"
composition,"1"
adsorption,"7.46244"
line_id,"47"
pressure,"0.754484"
total_adsorption,"7.6841"
species_data
InChIKey,"CURLTUGMZLYLDI-UHFFFAOYSA-N"
composition,"1"
adsorption,"7.6841"
line_id,"48"
pressure,"0.916959"
total_adsorption,"8.02899"
species_data
InChIKey,"CURLTUGMZLYLDI-UHFFFAOYSA-N"
composition,"1"
adsorption,"8.02899"

line,"pressure","composition (CURLTUGMZLYLDI-UHFFFAOYSA-N)","adsorption (CURLTUGMZLYLDI-UHFFFAOYSA-N)","total_adsorption"
1,"0.000113886","1","0.629113","0.629113"
2,"0.000135444","1","0.686853","0.686853"
3,"0.000161087","1","0.738999","0.738999"
4,"0.000195776","1","0.806826","0.806826"
5,"0.000232841","1","0.880877","0.880877"
6,"0.000276917","1","0.947752","0.947752"
7,"0.000329344","1","1.03474","1.03474"
8,"0.000391688","1","1.11329","1.11329"
9,"0.000476047","1","1.21547","1.21547"
10,"0.000566161","1","1.30775","1.30775"
11,"0.000688098","1","1.40704","1.40704"
12,"0.000818352","1","1.51386","1.51386"
13,"0.000994604","1","1.62879","1.62879"
14,"0.0012088","1","1.75244","1.75244"
15,"0.00143763","1","1.88549","1.88549"
16,"0.00190546","1","2.05854","2.05854"
17,"0.00231583","1","2.18264","2.18264"
18,"0.00281457","1","2.34835","2.34835"
19,"0.00334739","1","2.52663","2.52663"
20,"0.00398107","1","2.60168","2.60168"
21,"0.00453389","1","2.92484","2.92484"
22,"0.00539219","1","2.88235","2.88235"
23,"0.00655347","1","3.05611","3.05611"
24,"0.00796483","1","3.24036","3.24036"
25,"0.00989223","1","3.43571","3.43571"
26,"0.0115127","1","3.58992","3.58992"
27,"0.0139921","1","3.75105","3.75105"
28,"0.017378","1","3.9194","3.9194"
29,"0.0211206","1","4.21697","4.21697"
30,"0.0230331","1","4.21697","4.21697"
31,"0.0279936","1","4.40624","4.40624"
32,"0.0347677","1","4.60401","4.60401"
33,"0.0422554","1","4.88156","4.88156"
34,"0.0524807","1","5.02656","5.02656"
35,"0.0637832","1","5.25217","5.25217"
36,"0.079218","1","5.48791","5.48791"
37,"0.0962784","1","5.73423","5.73423"
38,"0.119578","1","5.90454","5.90454"
39,"0.145328","1","6.07992","6.07992"
40,"0.180497","1","6.26051","6.26051"
41,"0.219371","1","6.54151","6.54151"
42,"0.272452","1","6.73581","6.73581"
43,"0.331131","1","6.93589","6.93589"
44,"0.411263","1","7.1419","7.1419"
45,"0.499827","1","7.35402","7.35402"
46,"0.607477","1","7.46244","7.46244"
47,"0.754484","1","7.6841","7.6841"
48,"0.916959","1","8.02899","8.02899"

File: Zeolite-CO2 Data/Data/10.1021Je800900a.Isotherm26.csv

filename,"10.1021Je800900a.Isotherm26"
DOI,"10.1021/Je800900a"
articleSource,"UNKNOWN"
date,"1000-01-01"
digitizer,"UNKNOWN"
adsorbent
hashkey,"NIST-MATDB-b76bbf3e404395a8b5d1b9ec08bf2d8f"
name,"Zeolite 13X"
adsorbates
InChIKey,"CURLTUGMZLYLDI-UHFFFAOYSA-N"
name,"Carbon Dioxide"
category,""
temperature,"273"
tabular_data,"0"
isotherm_type,""
adsorptionUnits,"mmol/g"
pressureUnits,"bar"
compositionType,"molefraction"
concentrationUnits,""
isotherm_data
line_id,"1"
pressure,"0.000973285"
total_adsorption,"0.855467"
species_data
InChIKey,"CURLTUGMZLYLDI-UHFFFAOYSA-N"
composition,"1"
adsorption,"0.855467"
line_id,"2"
pressure,"0.00281457"
total_adsorption,"1.25158"
species_data
InChIKey,"CURLTUGMZLYLDI-UHFFFAOYSA-N"
composition,"1"
adsorption,"1.25158"
line_id,"3"
pressure,"0.00762699"
total_adsorption,"1.91329"
species_data
InChIKey,"CURLTUGMZLYLDI-UHFFFAOYSA-N"
composition,"1"
adsorption,"1.91329"
line_id,"4"
pressure,"0.0181478"
total_adsorption,"2.52663"
species_data
InChIKey,"CURLTUGMZLYLDI-UHFFFAOYSA-N"
composition,"1"
adsorption,"2.52663"
line_id,"5"
pressure,"0.0441272"
total_adsorption,"3.33661"
species_data
InChIKey,"CURLTUGMZLYLDI-UHFFFAOYSA-N"
composition,"1"
adsorption,"3.33661"
line_id,"6"
pressure,"0.07264"
total_adsorption,"3.86246"
species_data
InChIKey,"CURLTUGMZLYLDI-UHFFFAOYSA-N"
composition,"1"
adsorption,"3.86246"
line_id,"7"
pressure,"0.188491"
total_adsorption,"4.53712"
species_data
InChIKey,"CURLTUGMZLYLDI-UHFFFAOYSA-N"
composition,"1"
adsorption,"4.53712"

line,"pressure","composition (CURLTUGMZLYLDI-UHFFFAOYSA-N)","adsorption (CURLTUGMZLYLDI-UHFFFAOYSA-N)","total_adsorption"
1,"0.000973285","1","0.855467","0.855467"
2,"0.00281457","1","1.25158","1.25158"
3,"0.00762699","1","1.91329","1.91329"
4,"0.0181478","1","2.52663","2.52663"
5,"0.0441272","1","3.33661","3.33661"
6,"0.07264","1","3.86246","3.86246"
7,"0.188491","1","4.53712","4.53712"

File: Zeolite-CO2 Data/Data/10.1021Je800900a.Isotherm27.csv

filename,"10.1021Je800900a.Isotherm27"
DOI,"10.1021/Je800900a"
articleSource,"UNKNOWN"
date,"1000-01-01"
digitizer,"UNKNOWN"
adsorbent
hashkey,"NIST-MATDB-b76bbf3e404395a8b5d1b9ec08bf2d8f"
name,"Zeolite 13X"
adsorbates
InChIKey,"CURLTUGMZLYLDI-UHFFFAOYSA-N"
name,"Carbon Dioxide"
category,""
temperature,"273"
tabular_data,"0"
isotherm_type,""
adsorptionUnits,"mmol/g"
pressureUnits,"bar"
compositionType,"molefraction"
concentrationUnits,""
isotherm_data
line_id,"1"
pressure,"0.000104429"
total_adsorption,"0.269206"
species_data
InChIKey,"CURLTUGMZLYLDI-UHFFFAOYSA-N"
composition,"1"
adsorption,"0.269206"
line_id,"2"
pressure,"0.000121537"
total_adsorption,"0.293914"
species_data
InChIKey,"CURLTUGMZLYLDI-UHFFFAOYSA-N"
composition,"1"
adsorption,"0.293914"
line_id,"3"
pressure,"0.000144544"
total_adsorption,"0.325621"
species_data
InChIKey,"CURLTUGMZLYLDI-UHFFFAOYSA-N"
composition,"1"
adsorption,"0.325621"
line_id,"4"
pressure,"0.000171906"
total_adsorption,"0.355506"
species_data
InChIKey,"CURLTUGMZLYLDI-UHFFFAOYSA-N"
composition,"1"
adsorption,"0.355506"
line_id,"5"
pressure,"0.000200069"
total_adsorption,"0.388135"
species_data
InChIKey,"CURLTUGMZLYLDI-UHFFFAOYSA-N"
composition,"1"
adsorption,"0.388135"
line_id,"6"
pressure,"0.000237941"
total_adsorption,"0.423759"
species_data
InChIKey,"CURLTUGMZLYLDI-UHFFFAOYSA-N"
composition,"1"
adsorption,"0.423759"
line_id,"7"
pressure,"0.000282983"
total_adsorption,"0.462652"
species_data
InChIKey,"CURLTUGMZLYLDI-UHFFFAOYSA-N"
composition,"1"
adsorption,"0.462652"
line_id,"8"
pressure,"0.000336558"
total_adsorption,"0.505115"
species_data
InChIKey,"CURLTUGMZLYLDI-UHFFFAOYSA-N"
composition,"1"
adsorption,"0.505115"
line_id,"9"
pressure,"0.000400267"
total_adsorption,"0.551474"
species_data
InChIKey,"CURLTUGMZLYLDI-UHFFFAOYSA-N"
composition,"1"
adsorption,"0.551474"
line_id,"10"
pressure,"0.000476047"
total_adsorption,"0.602089"
species_data
InChIKey,"CURLTUGMZLYLDI-UHFFFAOYSA-N"
composition,"1"
adsorption,"0.602089"
line_id,"11"
pressure,"0.000566161"
total_adsorption,"0.65735"
species_data
InChIKey,"CURLTUGMZLYLDI-UHFFFAOYSA-N"
composition,"1"
adsorption,"0.65735"
line_id,"12"
pressure,"0.000673349"
total_adsorption,"0.707255"
species_data
InChIKey,"CURLTUGMZLYLDI-UHFFFAOYSA-N"
composition,"1"
adsorption,"0.707255"
line_id,"13"
pressure,"0.000800811"
total_adsorption,"0.772168"
species_data
InChIKey,"CURLTUGMZLYLDI-UHFFFAOYSA-N"
composition,"1"
adsorption,"0.772168"
line_id,"14"
pressure,"0.00106141"
total_adsorption,"0.868079"
species_data
InChIKey,"CURLTUGMZLYLDI-UHFFFAOYSA-N"
composition,"1"
adsorption,"0.868079"
line_id,"15"
pressure,"0.00126234"
total_adsorption,"0.947752"
species_data
InChIKey,"CURLTUGMZLYLDI-UHFFFAOYSA-N"
composition,"1"
adsorption,"0.947752"
line_id,"16"
pressure,"0.00150131"
total_adsorption,"1.01971"
species_data
InChIKey,"CURLTUGMZLYLDI-UHFFFAOYSA-N"
composition,"1"
adsorption,"1.01971"
line_id,"17"
pressure,"0.00182463"
total_adsorption,"1.09712"
species_data
InChIKey,"CURLTUGMZLYLDI-UHFFFAOYSA-N"
composition,"1"
adsorption,"1.09712"
line_id,"18"
pressure,"0.00221759"
total_adsorption,"1.18041"
species_data
InChIKey,"CURLTUGMZLYLDI-UHFFFAOYSA-N"
composition,"1"
adsorption,"1.18041"
line_id,"19"
pressure,"0.00300363"
total_adsorption,"1.3466"
species_data
InChIKey,"CURLTUGMZLYLDI-UHFFFAOYSA-N"
composition,"1"
adsorption,"1.3466"
line_id,"20"
pressure,"0.00365051"
total_adsorption,"1.44883"
species_data
InChIKey,"CURLTUGMZLYLDI-UHFFFAOYSA-N"
composition,"1"
adsorption,"1.44883"
line_id,"21"
pressure,"0.00434157"
total_adsorption,"1.55882"
species_data
InChIKey,"CURLTUGMZLYLDI-UHFFFAOYSA-N"
composition,"1"
adsorption,"1.55882"
line_id,"22"
pressure,"0.00527659"
total_adsorption,"1.67717"
species_data
InChIKey,"CURLTUGMZLYLDI-UHFFFAOYSA-N"
composition,"1"
adsorption,"1.67717"
line_id,"23"
pressure,"0.00641297"
total_adsorption,"1.77828"
species_data
InChIKey,"CURLTUGMZLYLDI-UHFFFAOYSA-N"
composition,"1"
adsorption,"1.77828"
line_id,"24"
pressure,"0.00831764"
total_adsorption,"1.94149"
species_data
InChIKey,"CURLTUGMZLYLDI-UHFFFAOYSA-N"
composition,"1"
adsorption,"1.94149"
line_id,"25"
pressure,"0.0101089"
total_adsorption,"2.08889"
species_data
InChIKey,"CURLTUGMZLYLDI-UHFFFAOYSA-N"
composition,"1"
adsorption,"2.08889"
line_id,"26"
pressure,"0.012286"
total_adsorption,"2.21482"
species_data
InChIKey,"CURLTUGMZLYLDI-UHFFFAOYSA-N"
composition,"1"
adsorption,"2.21482"
line_id,"27"
pressure,"0.014932"
total_adsorption,"2.34835"
species_data
InChIKey,"CURLTUGMZLYLDI-UHFFFAOYSA-N"
composition,"1"
adsorption,"2.34835"
line_id,"28"
pressure,"0.0197911"
total_adsorption,"2.56388"
species_data
InChIKey,"CURLTUGMZLYLDI-UHFFFAOYSA-N"
composition,"1"
adsorption,"2.56388"
line_id,"29"
pressure,"0.0240534"
total_adsorption,"2.71845"
species_data
InChIKey,"CURLTUGMZLYLDI-UHFFFAOYSA-N"
composition,"1"
adsorption,"2.71845"
line_id,"30"
pressure,"0.0292336"
total_adsorption,"2.88235"
species_data
InChIKey,"CURLTUGMZLYLDI-UHFFFAOYSA-N"
composition,"1"
adsorption,"2.88235"
line_id,"31"
pressure,"0.0363078"
total_adsorption,"3.05611"
species_data
InChIKey,"CURLTUGMZLYLDI-UHFFFAOYSA-N"
composition,"1"
adsorption,"3.05611"
line_id,"32"
pressure,"0.0502546"
total_adsorption,"3.33661"
species_data
InChIKey,"CURLTUGMZLYLDI-UHFFFAOYSA-N"
composition,"1"
adsorption,"3.33661"
line_id,"33"
pressure,"0.0610776"
total_adsorption,"3.48637"
species_data
InChIKey,"CURLTUGMZLYLDI-UHFFFAOYSA-N"
composition,"1"
adsorption,"3.48637"
line_id,"34"
pressure,"0.0809534"
total_adsorption,"3.75105"
species_data
InChIKey,"CURLTUGMZLYLDI-UHFFFAOYSA-N"
composition,"1"
adsorption,"3.75105"
line_id,"35"
pressure,"0.0983877"
total_adsorption,"3.97719"
species_data
InChIKey,"CURLTUGMZLYLDI-UHFFFAOYSA-N"
composition,"1"
adsorption,"3.97719"
line_id,"36"
pressure,"0.122197"
total_adsorption,"4.09532"
species_data
InChIKey,"CURLTUGMZLYLDI-UHFFFAOYSA-N"
composition,"1"
adsorption,"4.09532"
line_id,"37"
pressure,"0.148511"
total_adsorption,"4.34222"
species_data
InChIKey,"CURLTUGMZLYLDI-UHFFFAOYSA-N"
composition,"1"
adsorption,"4.34222"
line_id,"38"
pressure,"0.210063"
total_adsorption,"4.60401"
species_data
InChIKey,"CURLTUGMZLYLDI-UHFFFAOYSA-N"
composition,"1"
adsorption,"4.60401"
line_id,"39"
pressure,"0.260898"
total_adsorption,"4.81064"
species_data
InChIKey,"CURLTUGMZLYLDI-UHFFFAOYSA-N"
composition,"1"
adsorption,"4.81064"
line_id,"40"
pressure,"0.317088"
total_adsorption,"5.02656"
species_data
InChIKey,"CURLTUGMZLYLDI-UHFFFAOYSA-N"
composition,"1"
adsorption,"5.02656"
line_id,"41"
pressure,"0.385372"
total_adsorption,"5.25217"
species_data
InChIKey,"CURLTUGMZLYLDI-UHFFFAOYSA-N"
composition,"1"
adsorption,"5.25217"
line_id,"42"
pressure,"0.47863"
total_adsorption,"5.40818"
species_data
InChIKey,"CURLTUGMZLYLDI-UHFFFAOYSA-N"
composition,"1"
adsorption,"5.40818"
line_id,"43"
pressure,"0.581715"
total_adsorption,"5.65092"
species_data
InChIKey,"CURLTUGMZLYLDI-UHFFFAOYSA-N"
composition,"1"
adsorption,"5.65092"
line_id,"44"
pressure,"0.72247"
total_adsorption,"5.81877"
species_data
InChIKey,"CURLTUGMZLYLDI-UHFFFAOYSA-N"
composition,"1"
adsorption,"5.81877"
line_id,"45"
pressure,"0.878072"
total_adsorption,"5.99159"
species_data
InChIKey,"CURLTUGMZLYLDI-UHFFFAOYSA-N"
composition,"1"
adsorption,"5.99159"

line,"pressure","composition (CURLTUGMZLYLDI-UHFFFAOYSA-N)","adsorption (CURLTUGMZLYLDI-UHFFFAOYSA-N)","total_adsorption"
1,"0.000104429","1","0.269206","0.269206"
2,"0.000121537","1","0.293914","0.293914"
3,"0.000144544","1","0.325621","0.325621"
4,"0.000171906","1","0.355506","0.355506"
5,"0.000200069","1","0.388135","0.388135"
6,"0.000237941","1","0.423759","0.423759"
7,"0.000282983","1","0.462652","0.462652"
8,"0.000336558","1","0.505115","0.505115"
9,"0.000400267","1","0.551474","0.551474"
10,"0.000476047","1","0.602089","0.602089"
11,"0.000566161","1","0.65735","0.65735"
12,"0.000673349","1","0.707255","0.707255"
13,"0.000800811","1","0.772168","0.772168"
14,"0.00106141","1","0.868079","0.868079"
15,"0.00126234","1","0.947752","0.947752"
16,"0.00150131","1","1.01971","1.01971"
17,"0.00182463","1","1.09712","1.09712"
18,"0.00221759","1","1.18041","1.18041"
19,"0.00300363","1","1.3466","1.3466"
20,"0.00365051","1","1.44883","1.44883"
21,"0.00434157","1","1.55882","1.55882"
22,"0.00527659","1","1.67717","1.67717"
23,"0.00641297","1","1.77828","1.77828"
24,"0.00831764","1","1.94149","1.94149"
25,"0.0101089","1","2.08889","2.08889"
26,"0.012286","1","2.21482","2.21482"
27,"0.014932","1","2.34835","2.34835"
28,"0.0197911","1","2.56388","2.56388"
29,"0.0240534","1","2.71845","2.71845"
30,"0.0292336","1","2.88235","2.88235"
31,"0.0363078","1","3.05611","3.05611"
32,"0.0502546","1","3.33661","3.33661"
33,"0.0610776","1","3.48637","3.48637"
34,"0.0809534","1","3.75105","3.75105"
35,"0.0983877","1","3.97719","3.97719"
36,"0.122197","1","4.09532","4.09532"
37,"0.148511","1","4.34222","4.34222"
38,"0.210063","1","4.60401","4.60401"
39,"0.260898","1","4.81064","4.81064"
40,"0.317088","1","5.02656","5.02656"
41,"0.385372","1","5.25217","5.25217"
42,"0.47863","1","5.40818","5.40818"
43,"0.581715","1","5.65092","5.65092"
44,"0.72247","1","5.81877","5.81877"
45,"0.878072","1","5.99159","5.99159"

File: Zeolite-CO2 Data/Data/10.1021Je800900a.Isotherm28.csv

filename,"10.1021Je800900a.Isotherm28"
DOI,"10.1021/Je800900a"
articleSource,"UNKNOWN"
date,"1000-01-01"
digitizer,"UNKNOWN"
adsorbent
hashkey,"NIST-MATDB-b76bbf3e404395a8b5d1b9ec08bf2d8f"
name,"Zeolite 13X"
adsorbates
InChIKey,"CURLTUGMZLYLDI-UHFFFAOYSA-N"
name,"Carbon Dioxide"
category,""
temperature,"298"
tabular_data,"0"
isotherm_type,""
adsorptionUnits,"mmol/g"
pressureUnits,"bar"
compositionType,"molefraction"
concentrationUnits,""
isotherm_data
line_id,"1"
pressure,"0.000673349"
total_adsorption,"0.411535"
species_data
InChIKey,"CURLTUGMZLYLDI-UHFFFAOYSA-N"
composition,"1"
adsorption,"0.411535"
line_id,"2"
pressure,"0.00156781"
total_adsorption,"0.567854"
species_data
InChIKey,"CURLTUGMZLYLDI-UHFFFAOYSA-N"
composition,"1"
adsorption,"0.567854"
line_id,"3"
pressure,"0.00415742"
total_adsorption,"0.83079"
species_data
InChIKey,"CURLTUGMZLYLDI-UHFFFAOYSA-N"
composition,"1"
adsorption,"0.83079"
line_id,"4"
pressure,"0.0105567"
total_adsorption,"1.21547"
species_data
InChIKey,"CURLTUGMZLYLDI-UHFFFAOYSA-N"
composition,"1"
adsorption,"1.21547"
line_id,"5"
pressure,"0.0279936"
total_adsorption,"1.8045"
species_data
InChIKey,"CURLTUGMZLYLDI-UHFFFAOYSA-N"
composition,"1"
adsorption,"1.8045"
line_id,"6"
pressure,"0.0548055"
total_adsorption,"2.34835"
species_data
InChIKey,"CURLTUGMZLYLDI-UHFFFAOYSA-N"
composition,"1"
adsorption,"2.34835"
line_id,"7"
pressure,"0.11205"
total_adsorption,"2.96796"
species_data
InChIKey,"CURLTUGMZLYLDI-UHFFFAOYSA-N"
composition,"1"
adsorption,"2.96796"
line_id,"8"
pressure,"0.161961"
total_adsorption,"3.33661"
species_data
InChIKey,"CURLTUGMZLYLDI-UHFFFAOYSA-N"
composition,"1"
adsorption,"3.33661"
line_id,"9"
pressure,"0.303634"
total_adsorption,"3.9194"
species_data
InChIKey,"CURLTUGMZLYLDI-UHFFFAOYSA-N"
composition,"1"
adsorption,"3.9194"

line,"pressure","composition (CURLTUGMZLYLDI-UHFFFAOYSA-N)","adsorption (CURLTUGMZLYLDI-UHFFFAOYSA-N)","total_adsorption"
1,"0.000673349","1","0.411535","0.411535"
2,"0.00156781","1","0.567854","0.567854"
3,"0.00415742","1","0.83079","0.83079"
4,"0.0105567","1","1.21547","1.21547"
5,"0.0279936","1","1.8045","1.8045"
6,"0.0548055","1","2.34835","2.34835"
7,"0.11205","1","2.96796","2.96796"
8,"0.161961","1","3.33661","3.33661"
9,"0.303634","1","3.9194","3.9194"

File: Zeolite-CO2 Data/Data/10.1021Je800900a.Isotherm29.csv

filename,"10.1021Je800900a.Isotherm29"
DOI,"10.1021/Je800900a"
articleSource,"UNKNOWN"
date,"1000-01-01"
digitizer,"UNKNOWN"
adsorbent
hashkey,"NIST-MATDB-035dc75dddd00241bd76627f78cbef2d"
name,"Zeolite 5A"
adsorbates
InChIKey,"CURLTUGMZLYLDI-UHFFFAOYSA-N"
name,"Carbon Dioxide"
category,""
temperature,"298"
tabular_data,"0"
isotherm_type,""
adsorptionUnits,"mmol/g"
pressureUnits,"bar"
compositionType,"molefraction"
concentrationUnits,""
isotherm_data
line_id,"1"
pressure,"0.000104429"
total_adsorption,"0.131415"
species_data
InChIKey,"CURLTUGMZLYLDI-UHFFFAOYSA-N"
composition,"1"
adsorption,"0.131415"
line_id,"2"
pressure,"0.000121537"
total_adsorption,"0.145591"
species_data
InChIKey,"CURLTUGMZLYLDI-UHFFFAOYSA-N"
composition,"1"
adsorption,"0.145591"
line_id,"3"
pressure,"0.000144544"
total_adsorption,"0.161297"
species_data
InChIKey,"CURLTUGMZLYLDI-UHFFFAOYSA-N"
composition,"1"
adsorption,"0.161297"
line_id,"4"
pressure,"0.000168221"
total_adsorption,"0.176101"
species_data
InChIKey,"CURLTUGMZLYLDI-UHFFFAOYSA-N"
composition,"1"
adsorption,"0.176101"
line_id,"5"
pressure,"0.000200069"
total_adsorption,"0.192264"
species_data
InChIKey,"CURLTUGMZLYLDI-UHFFFAOYSA-N"
composition,"1"
adsorption,"0.192264"
line_id,"6"
pressure,"0.000232841"
total_adsorption,"0.20991"
species_data
InChIKey,"CURLTUGMZLYLDI-UHFFFAOYSA-N"
composition,"1"
adsorption,"0.20991"
line_id,"7"
pressure,"0.000276917"
total_adsorption,"0.232555"
species_data
InChIKey,"CURLTUGMZLYLDI-UHFFFAOYSA-N"
composition,"1"
adsorption,"0.232555"
line_id,"8"
pressure,"0.000322285"
total_adsorption,"0.253899"
species_data
InChIKey,"CURLTUGMZLYLDI-UHFFFAOYSA-N"
composition,"1"
adsorption,"0.253899"
line_id,"9"
pressure,"0.000383292"
total_adsorption,"0.281289"
species_data
InChIKey,"CURLTUGMZLYLDI-UHFFFAOYSA-N"
composition,"1"
adsorption,"0.281289"
line_id,"10"
pressure,"0.000455848"
total_adsorption,"0.307106"
species_data
InChIKey,"CURLTUGMZLYLDI-UHFFFAOYSA-N"
composition,"1"
adsorption,"0.307106"
line_id,"11"
pressure,"0.000542151"
total_adsorption,"0.335293"
species_data
InChIKey,"CURLTUGMZLYLDI-UHFFFAOYSA-N"
composition,"1"
adsorption,"0.335293"
line_id,"12"
pressure,"0.000630957"
total_adsorption,"0.366066"
species_data
InChIKey,"CURLTUGMZLYLDI-UHFFFAOYSA-N"
composition,"1"
adsorption,"0.366066"
line_id,"13"
pressure,"0.000766849"
total_adsorption,"0.399664"
species_data
InChIKey,"CURLTUGMZLYLDI-UHFFFAOYSA-N"
composition,"1"
adsorption,"0.399664"
line_id,"14"
pressure,"0.000892463"
total_adsorption,"0.436346"
species_data
InChIKey,"CURLTUGMZLYLDI-UHFFFAOYSA-N"
composition,"1"
adsorption,"0.436346"
line_id,"15"
pressure,"0.00123528"
total_adsorption,"0.512562"
species_data
InChIKey,"CURLTUGMZLYLDI-UHFFFAOYSA-N"
composition,"1"
adsorption,"0.512562"
line_id,"16"
pressure,"0.00174724"
total_adsorption,"0.593342"
species_data
InChIKey,"CURLTUGMZLYLDI-UHFFFAOYSA-N"
composition,"1"
adsorption,"0.593342"
line_id,"17"
pressure,"0.00207801"
total_adsorption,"0.6478"
species_data
InChIKey,"CURLTUGMZLYLDI-UHFFFAOYSA-N"
composition,"1"
adsorption,"0.6478"
line_id,"18"
pressure,"0.0026374"
total_adsorption,"0.717682"
species_data
InChIKey,"CURLTUGMZLYLDI-UHFFFAOYSA-N"
composition,"1"
adsorption,"0.717682"
line_id,"19"
pressure,"0.00313669"
total_adsorption,"0.783552"
species_data
InChIKey,"CURLTUGMZLYLDI-UHFFFAOYSA-N"
composition,"1"
adsorption,"0.783552"
line_id,"20"
pressure,"0.00443669"
total_adsorption,"0.907041"
species_data
InChIKey,"CURLTUGMZLYLDI-UHFFFAOYSA-N"
composition,"1"
adsorption,"0.907041"
line_id,"21"
pressure,"0.00527659"
total_adsorption,"0.975903"
species_data
InChIKey,"CURLTUGMZLYLDI-UHFFFAOYSA-N"
composition,"1"
adsorption,"0.975903"
line_id,"22"
pressure,"0.00641297"
total_adsorption,"1.06547"
species_data
InChIKey,"CURLTUGMZLYLDI-UHFFFAOYSA-N"
composition,"1"
adsorption,"1.06547"
line_id,"23"
pressure,"0.0110243"
total_adsorption,"1.30775"
species_data
InChIKey,"CURLTUGMZLYLDI-UHFFFAOYSA-N"
composition,"1"
adsorption,"1.30775"
line_id,"24"
pressure,"0.0133986"
total_adsorption,"1.40704"
species_data
InChIKey,"CURLTUGMZLYLDI-UHFFFAOYSA-N"
composition,"1"
adsorption,"1.40704"
line_id,"25"
pressure,"0.0162841"
total_adsorption,"1.49186"
species_data
InChIKey,"CURLTUGMZLYLDI-UHFFFAOYSA-N"
composition,"1"
adsorption,"1.49186"
line_id,"26"
pressure,"0.0197911"
total_adsorption,"1.60512"
species_data
InChIKey,"CURLTUGMZLYLDI-UHFFFAOYSA-N"
composition,"1"
adsorption,"1.60512"
line_id,"27"
pressure,"0.0286069"
total_adsorption,"1.8045"
species_data
InChIKey,"CURLTUGMZLYLDI-UHFFFAOYSA-N"
composition,"1"
adsorption,"1.8045"
line_id,"28"
pressure,"0.0340224"
total_adsorption,"1.94149"
species_data
InChIKey,"CURLTUGMZLYLDI-UHFFFAOYSA-N"
composition,"1"
adsorption,"1.94149"
line_id,"29"
pressure,"0.0536305"
total_adsorption,"2.34835"
species_data
InChIKey,"CURLTUGMZLYLDI-UHFFFAOYSA-N"
composition,"1"
adsorption,"2.34835"
line_id,"30"
pressure,"0.0666084"
total_adsorption,"2.38297"
species_data
InChIKey,"CURLTUGMZLYLDI-UHFFFAOYSA-N"
composition,"1"
adsorption,"2.38297"
line_id,"31"
pressure,"0.0809534"
total_adsorption,"2.52663"
species_data
InChIKey,"CURLTUGMZLYLDI-UHFFFAOYSA-N"
composition,"1"
adsorption,"2.52663"
line_id,"32"
pressure,"0.0983877"
total_adsorption,"2.67896"
species_data
InChIKey,"CURLTUGMZLYLDI-UHFFFAOYSA-N"
composition,"1"
adsorption,"2.67896"
line_id,"33"
pressure,"0.130404"
total_adsorption,"2.88235"
species_data
InChIKey,"CURLTUGMZLYLDI-UHFFFAOYSA-N"
composition,"1"
adsorption,"2.88235"
line_id,"34"
pressure,"0.158489"
total_adsorption,"3.05611"
species_data
InChIKey,"CURLTUGMZLYLDI-UHFFFAOYSA-N"
composition,"1"
adsorption,"3.05611"
line_id,"35"
pressure,"0.196843"
total_adsorption,"3.19328"
species_data
InChIKey,"CURLTUGMZLYLDI-UHFFFAOYSA-N"
composition,"1"
adsorption,"3.19328"
line_id,"36"
pressure,"0.239232"
total_adsorption,"3.33661"
species_data
InChIKey,"CURLTUGMZLYLDI-UHFFFAOYSA-N"
composition,"1"
adsorption,"3.33661"
line_id,"37"
pressure,"0.310284"
total_adsorption,"3.58992"
species_data
InChIKey,"CURLTUGMZLYLDI-UHFFFAOYSA-N"
composition,"1"
adsorption,"3.58992"
line_id,"38"
pressure,"0.521975"
total_adsorption,"4.03582"
species_data
InChIKey,"CURLTUGMZLYLDI-UHFFFAOYSA-N"
composition,"1"
adsorption,"4.03582"
line_id,"39"
pressure,"0.878072"
total_adsorption,"4.53712"
species_data
InChIKey,"CURLTUGMZLYLDI-UHFFFAOYSA-N"
composition,"1"
adsorption,"4.53712"

line,"pressure","composition (CURLTUGMZLYLDI-UHFFFAOYSA-N)","adsorption (CURLTUGMZLYLDI-UHFFFAOYSA-N)","total_adsorption"
1,"0.000104429","1","0.131415","0.131415"
2,"0.000121537","1","0.145591","0.145591"
3,"0.000144544","1","0.161297","0.161297"
4,"0.000168221","1","0.176101","0.176101"
5,"0.000200069","1","0.192264","0.192264"
6,"0.000232841","1","0.20991","0.20991"
7,"0.000276917","1","0.232555","0.232555"
8,"0.000322285","1","0.253899","0.253899"
9,"0.000383292","1","0.281289","0.281289"
10,"0.000455848","1","0.307106","0.307106"
11,"0.000542151","1","0.335293","0.335293"
12,"0.000630957","1","0.366066","0.366066"
13,"0.000766849","1","0.399664","0.399664"
14,"0.000892463","1","0.436346","0.436346"
15,"0.00123528","1","0.512562","0.512562"
16,"0.00174724","1","0.593342","0.593342"
17,"0.00207801","1","0.6478","0.6478"
18,"0.0026374","1","0.717682","0.717682"
19,"0.00313669","1","0.783552","0.783552"
20,"0.00443669","1","0.907041","0.907041"
21,"0.00527659","1","0.975903","0.975903"
22,"0.00641297","1","1.06547","1.06547"
23,"0.0110243","1","1.30775","1.30775"
24,"0.0133986","1","1.40704","1.40704"
25,"0.0162841","1","1.49186","1.49186"
26,"0.0197911","1","1.60512","1.60512"
27,"0.0286069","1","1.8045","1.8045"
28,"0.0340224","1","1.94149","1.94149"
29,"0.0536305","1","2.34835","2.34835"
30,"0.0666084","1","2.38297","2.38297"
31,"0.0809534","1","2.52663","2.52663"
32,"0.0983877","1","2.67896","2.67896"
33,"0.130404","1","2.88235","2.88235"
34,"0.158489","1","3.05611","3.05611"
35,"0.196843","1","3.19328","3.19328"
36,"0.239232","1","3.33661","3.33661"
37,"0.310284","1","3.58992","3.58992"
38,"0.521975","1","4.03582","4.03582"
39,"0.878072","1","4.53712","4.53712"
