Repository: ShohrehShahsavari/NISTARPA-E-Database

File: Zeolite-CO2 Data/Data/10.1021Je800900a.Isotherm36.csv

filename,"10.1021Je800900a.Isotherm36"
DOI,"10.1021/Je800900a"
articleSource,"UNKNOWN"
date,"1000-01-01"
digitizer,"UNKNOWN"
adsorbent
hashkey,"NIST-MATDB-b76bbf3e404395a8b5d1b9ec08bf2d8f"
name,"Zeolite 13X"
adsorbates
InChIKey,"CURLTUGMZLYLDI-UHFFFAOYSA-N"
name,"Carbon Dioxide"
category,""
temperature,"398"
tabular_data,"0"
isotherm_type,""
adsorptionUnits,"mmol/g"
pressureUnits,"bar"
compositionType,"molefraction"
concentrationUnits,""
isotherm_data
line_id,"1"
pressure,"0.00907083"
total_adsorption,"0.225847"
species_data
InChIKey,"CURLTUGMZLYLDI-UHFFFAOYSA-N"
composition,"1"
adsorption,"0.225847"
line_id,"2"
pressure,"0.0202247"
total_adsorption,"0.298247"
species_data
InChIKey,"CURLTUGMZLYLDI-UHFFFAOYSA-N"
composition,"1"
adsorption,"0.298247"
line_id,"3"
pressure,"0.0340224"
total_adsorption,"0.382496"
species_data
InChIKey,"CURLTUGMZLYLDI-UHFFFAOYSA-N"
composition,"1"
adsorption,"0.382496"
line_id,"4"
pressure,"0.0624157"
total_adsorption,"0.497776"
species_data
InChIKey,"CURLTUGMZLYLDI-UHFFFAOYSA-N"
composition,"1"
adsorption,"0.497776"
line_id,"5"
pressure,"0.11205"
total_adsorption,"0.6478"
species_data
InChIKey,"CURLTUGMZLYLDI-UHFFFAOYSA-N"
composition,"1"
adsorption,"0.6478"
line_id,"6"
pressure,"0.210063"
total_adsorption,"0.795104"
species_data
InChIKey,"CURLTUGMZLYLDI-UHFFFAOYSA-N"
composition,"1"
adsorption,"0.795104"

line,"pressure","composition (CURLTUGMZLYLDI-UHFFFAOYSA-N)","adsorption (CURLTUGMZLYLDI-UHFFFAOYSA-N)","total_adsorption"
1,"0.00907083","1","0.225847","0.225847"
2,"0.0202247","1","0.298247","0.298247"
3,"0.0340224","1","0.382496","0.382496"
4,"0.0624157","1","0.497776","0.497776"
5,"0.11205","1","0.6478","0.6478"
6,"0.210063","1","0.795104","0.795104"

File: Zeolite-CO2 Data/Data/10.1021Je800900a.Isotherm37.csv

filename,"10.1021Je800900a.Isotherm37"
DOI,"10.1021/Je800900a"
articleSource,"UNKNOWN"
date,"1000-01-01"
digitizer,"UNKNOWN"
adsorbent
hashkey,"NIST-MATDB-b76bbf3e404395a8b5d1b9ec08bf2d8f"
name,"Zeolite 13X"
adsorbates
InChIKey,"CURLTUGMZLYLDI-UHFFFAOYSA-N"
name,"Carbon Dioxide"
category,""
temperature,"398"
tabular_data,"0"
isotherm_type,""
adsorptionUnits,"mmol/g"
pressureUnits,"bar"
compositionType,"molefraction"
concentrationUnits,""
isotherm_data
line_id,"1"
pressure,"0.000104429"
total_adsorption,"0.014002"
species_data
InChIKey,"CURLTUGMZLYLDI-UHFFFAOYSA-N"
composition,"1"
adsorption,"0.014002"
line_id,"2"
pressure,"0.000121537"
total_adsorption,"0.0155124"
species_data
InChIKey,"CURLTUGMZLYLDI-UHFFFAOYSA-N"
composition,"1"
adsorption,"0.0155124"
line_id,"3"
pressure,"0.000141446"
total_adsorption,"0.0171858"
species_data
InChIKey,"CURLTUGMZLYLDI-UHFFFAOYSA-N"
composition,"1"
adsorption,"0.0171858"
line_id,"4"
pressure,"0.000164615"
total_adsorption,"0.0190397"
species_data
InChIKey,"CURLTUGMZLYLDI-UHFFFAOYSA-N"
composition,"1"
adsorption,"0.0190397"
line_id,"5"
pressure,"0.00019158"
total_adsorption,"0.0210936"
species_data
InChIKey,"CURLTUGMZLYLDI-UHFFFAOYSA-N"
composition,"1"
adsorption,"0.0210936"
line_id,"6"
pressure,"0.000222967"
total_adsorption,"0.023369"
species_data
InChIKey,"CURLTUGMZLYLDI-UHFFFAOYSA-N"
composition,"1"
adsorption,"0.023369"
line_id,"7"
pressure,"0.00025949"
total_adsorption,"0.0258905"
species_data
InChIKey,"CURLTUGMZLYLDI-UHFFFAOYSA-N"
composition,"1"
adsorption,"0.0258905"
line_id,"8"
pressure,"0.000301995"
total_adsorption,"0.0286834"
species_data
InChIKey,"CURLTUGMZLYLDI-UHFFFAOYSA-N"
composition,"1"
adsorption,"0.0286834"
line_id,"9"
pressure,"0.000351463"
total_adsorption,"0.0317775"
species_data
InChIKey,"CURLTUGMZLYLDI-UHFFFAOYSA-N"
composition,"1"
adsorption,"0.0317775"
line_id,"10"
pressure,"0.000418004"
total_adsorption,"0.0352055"
species_data
InChIKey,"CURLTUGMZLYLDI-UHFFFAOYSA-N"
composition,"1"
adsorption,"0.0352055"
line_id,"11"
pressure,"0.000486474"
total_adsorption,"0.0390032"
species_data
InChIKey,"CURLTUGMZLYLDI-UHFFFAOYSA-N"
composition,"1"
adsorption,"0.0390032"
line_id,"12"
pressure,"0.000566161"
total_adsorption,"0.0425834"
species_data
InChIKey,"CURLTUGMZLYLDI-UHFFFAOYSA-N"
composition,"1"
adsorption,"0.0425834"
line_id,"13"
pressure,"0.000658901"
total_adsorption,"0.047177"
species_data
InChIKey,"CURLTUGMZLYLDI-UHFFFAOYSA-N"
composition,"1"
adsorption,"0.047177"
line_id,"14"
pressure,"0.000783646"
total_adsorption,"0.0522661"
species_data
InChIKey,"CURLTUGMZLYLDI-UHFFFAOYSA-N"
composition,"1"
adsorption,"0.0522661"
line_id,"15"
pressure,"0.000912011"
total_adsorption,"0.0570637"
species_data
InChIKey,"CURLTUGMZLYLDI-UHFFFAOYSA-N"
composition,"1"
adsorption,"0.0570637"
line_id,"16"
pressure,"0.00106141"
total_adsorption,"0.0632193"
species_data
InChIKey,"CURLTUGMZLYLDI-UHFFFAOYSA-N"
composition,"1"
adsorption,"0.0632193"
line_id,"17"
pressure,"0.00126234"
total_adsorption,"0.070039"
species_data
InChIKey,"CURLTUGMZLYLDI-UHFFFAOYSA-N"
composition,"1"
adsorption,"0.070039"
line_id,"18"
pressure,"0.00146913"
total_adsorption,"0.0764663"
species_data
InChIKey,"CURLTUGMZLYLDI-UHFFFAOYSA-N"
composition,"1"
adsorption,"0.0764663"
line_id,"19"
pressure,"0.00174724"
total_adsorption,"0.0834853"
species_data
InChIKey,"CURLTUGMZLYLDI-UHFFFAOYSA-N"
composition,"1"
adsorption,"0.0834853"
line_id,"20"
pressure,"0.00207801"
total_adsorption,"0.0924911"
species_data
InChIKey,"CURLTUGMZLYLDI-UHFFFAOYSA-N"
composition,"1"
adsorption,"0.0924911"
line_id,"21"
pressure,"0.0024184"
total_adsorption,"0.10098"
species_data
InChIKey,"CURLTUGMZLYLDI-UHFFFAOYSA-N"
composition,"1"
adsorption,"0.10098"
line_id,"22"
pressure,"0.00287623"
total_adsorption,"0.111874"
species_data
InChIKey,"CURLTUGMZLYLDI-UHFFFAOYSA-N"
composition,"1"
adsorption,"0.111874"
line_id,"23"
pressure,"0.00334739"
total_adsorption,"0.122142"
species_data
InChIKey,"CURLTUGMZLYLDI-UHFFFAOYSA-N"
composition,"1"
adsorption,"0.122142"
line_id,"24"
pressure,"0.00398107"
total_adsorption,"0.133352"
species_data
InChIKey,"CURLTUGMZLYLDI-UHFFFAOYSA-N"
composition,"1"
adsorption,"0.133352"
line_id,"25"
pressure,"0.00463321"
total_adsorption,"0.145591"
species_data
InChIKey,"CURLTUGMZLYLDI-UHFFFAOYSA-N"
composition,"1"
adsorption,"0.145591"
line_id,"26"
pressure,"0.00551031"
total_adsorption,"0.158954"
species_data
InChIKey,"CURLTUGMZLYLDI-UHFFFAOYSA-N"
composition,"1"
adsorption,"0.158954"
line_id,"27"
pressure,"0.00655347"
total_adsorption,"0.176101"
species_data
InChIKey,"CURLTUGMZLYLDI-UHFFFAOYSA-N"
composition,"1"
adsorption,"0.176101"
line_id,"28"
pressure,"0.00779408"
total_adsorption,"0.192264"
species_data
InChIKey,"CURLTUGMZLYLDI-UHFFFAOYSA-N"
composition,"1"
adsorption,"0.192264"
line_id,"29"
pressure,"0.00926955"
total_adsorption,"0.222566"
species_data
InChIKey,"CURLTUGMZLYLDI-UHFFFAOYSA-N"
composition,"1"
adsorption,"0.222566"
line_id,"30"
pressure,"0.0112659"
total_adsorption,"0.229176"
species_data
InChIKey,"CURLTUGMZLYLDI-UHFFFAOYSA-N"
composition,"1"
adsorption,"0.229176"
line_id,"31"
pressure,"0.0131113"
total_adsorption,"0.25021"
species_data
InChIKey,"CURLTUGMZLYLDI-UHFFFAOYSA-N"
composition,"1"
adsorption,"0.25021"
line_id,"32"
pressure,"0.015935"
total_adsorption,"0.273175"
species_data
InChIKey,"CURLTUGMZLYLDI-UHFFFAOYSA-N"
composition,"1"
adsorption,"0.273175"
line_id,"33"
pressure,"0.0185453"
total_adsorption,"0.298247"
species_data
InChIKey,"CURLTUGMZLYLDI-UHFFFAOYSA-N"
composition,"1"
adsorption,"0.298247"
line_id,"34"
pressure,"0.0225393"
total_adsorption,"0.32089"
species_data
InChIKey,"CURLTUGMZLYLDI-UHFFFAOYSA-N"
composition,"1"
adsorption,"0.32089"
line_id,"35"
pressure,"0.0268062"
total_adsorption,"0.350342"
species_data
InChIKey,"CURLTUGMZLYLDI-UHFFFAOYSA-N"
composition,"1"
adsorption,"0.350342"
line_id,"36"
pressure,"0.0311974"
total_adsorption,"0.382496"
species_data
InChIKey,"CURLTUGMZLYLDI-UHFFFAOYSA-N"
composition,"1"
adsorption,"0.382496"
line_id,"37"
pressure,"0.0379161"
total_adsorption,"0.411535"
species_data
InChIKey,"CURLTUGMZLYLDI-UHFFFAOYSA-N"
composition,"1"
adsorption,"0.411535"
line_id,"38"
pressure,"0.0450939"
total_adsorption,"0.442778"
species_data
InChIKey,"CURLTUGMZLYLDI-UHFFFAOYSA-N"
composition,"1"
adsorption,"0.442778"
line_id,"39"
pressure,"0.0548055"
total_adsorption,"0.483417"
species_data
InChIKey,"CURLTUGMZLYLDI-UHFFFAOYSA-N"
composition,"1"
adsorption,"0.483417"
line_id,"40"
pressure,"0.0695589"
total_adsorption,"0.535567"
species_data
InChIKey,"CURLTUGMZLYLDI-UHFFFAOYSA-N"
composition,"1"
adsorption,"0.535567"
line_id,"41"
pressure,"0.0827269"
total_adsorption,"0.576226"
species_data
InChIKey,"CURLTUGMZLYLDI-UHFFFAOYSA-N"
composition,"1"
adsorption,"0.576226"
line_id,"42"
pressure,"0.104998"
total_adsorption,"0.6478"
species_data
InChIKey,"CURLTUGMZLYLDI-UHFFFAOYSA-N"
composition,"1"
adsorption,"0.6478"
line_id,"43"
pressure,"0.124873"
total_adsorption,"0.676874"
species_data
InChIKey,"CURLTUGMZLYLDI-UHFFFAOYSA-N"
composition,"1"
adsorption,"0.676874"
line_id,"44"
pressure,"0.148511"
total_adsorption,"0.728263"
species_data
InChIKey,"CURLTUGMZLYLDI-UHFFFAOYSA-N"
composition,"1"
adsorption,"0.728263"
line_id,"45"
pressure,"0.180497"
total_adsorption,"0.783552"
species_data
InChIKey,"CURLTUGMZLYLDI-UHFFFAOYSA-N"
composition,"1"
adsorption,"0.783552"
line_id,"46"
pressure,"0.229087"
total_adsorption,"0.855467"
species_data
InChIKey,"CURLTUGMZLYLDI-UHFFFAOYSA-N"
composition,"1"
adsorption,"0.855467"
line_id,"47"
pressure,"0.278426"
total_adsorption,"0.920414"
species_data
InChIKey,"CURLTUGMZLYLDI-UHFFFAOYSA-N"
composition,"1"
adsorption,"0.920414"
line_id,"48"
pressure,"0.338384"
total_adsorption,"0.990291"
species_data
InChIKey,"CURLTUGMZLYLDI-UHFFFAOYSA-N"
composition,"1"
adsorption,"0.990291"
line_id,"49"
pressure,"0.402448"
total_adsorption,"1.04999"
species_data
InChIKey,"CURLTUGMZLYLDI-UHFFFAOYSA-N"
composition,"1"
adsorption,"1.04999"
line_id,"50"
pressure,"0.489114"
total_adsorption,"1.12971"
species_data
InChIKey,"CURLTUGMZLYLDI-UHFFFAOYSA-N"
composition,"1"
adsorption,"1.12971"
line_id,"51"
pressure,"0.594456"
total_adsorption,"1.19782"
species_data
InChIKey,"CURLTUGMZLYLDI-UHFFFAOYSA-N"
composition,"1"
adsorption,"1.19782"
line_id,"52"
pressure,"0.72247"
total_adsorption,"1.28875"
species_data
InChIKey,"CURLTUGMZLYLDI-UHFFFAOYSA-N"
composition,"1"
adsorption,"1.28875"
line_id,"53"
pressure,"0.878072"
total_adsorption,"1.36645"
species_data
InChIKey,"CURLTUGMZLYLDI-UHFFFAOYSA-N"
composition,"1"
adsorption,"1.36645"

line,"pressure","composition (CURLTUGMZLYLDI-UHFFFAOYSA-N)","adsorption (CURLTUGMZLYLDI-UHFFFAOYSA-N)","total_adsorption"
1,"0.000104429","1","0.014002","0.014002"
2,"0.000121537","1","0.0155124","0.0155124"
3,"0.000141446","1","0.0171858","0.0171858"
4,"0.000164615","1","0.0190397","0.0190397"
5,"0.00019158","1","0.0210936","0.0210936"
6,"0.000222967","1","0.023369","0.023369"
7,"0.00025949","1","0.0258905","0.0258905"
8,"0.000301995","1","0.0286834","0.0286834"
9,"0.000351463","1","0.0317775","0.0317775"
10,"0.000418004","1","0.0352055","0.0352055"
11,"0.000486474","1","0.0390032","0.0390032"
12,"0.000566161","1","0.0425834","0.0425834"
13,"0.000658901","1","0.047177","0.047177"
14,"0.000783646","1","0.0522661","0.0522661"
15,"0.000912011","1","0.0570637","0.0570637"
16,"0.00106141","1","0.0632193","0.0632193"
17,"0.00126234","1","0.070039","0.070039"
18,"0.00146913","1","0.0764663","0.0764663"
19,"0.00174724","1","0.0834853","0.0834853"
20,"0.00207801","1","0.0924911","0.0924911"
21,"0.0024184","1","0.10098","0.10098"
22,"0.00287623","1","0.111874","0.111874"
23,"0.00334739","1","0.122142","0.122142"
24,"0.00398107","1","0.133352","0.133352"
25,"0.00463321","1","0.145591","0.145591"
26,"0.00551031","1","0.158954","0.158954"
27,"0.00655347","1","0.176101","0.176101"
28,"0.00779408","1","0.192264","0.192264"
29,"0.00926955","1","0.222566","0.222566"
30,"0.0112659","1","0.229176","0.229176"
31,"0.0131113","1","0.25021","0.25021"
32,"0.015935","1","0.273175","0.273175"
33,"0.0185453","1","0.298247","0.298247"
34,"0.0225393","1","0.32089","0.32089"
35,"0.0268062","1","0.350342","0.350342"
36,"0.0311974","1","0.382496","0.382496"
37,"0.0379161","1","0.411535","0.411535"
38,"0.0450939","1","0.442778","0.442778"
39,"0.0548055","1","0.483417","0.483417"
40,"0.0695589","1","0.535567","0.535567"
41,"0.0827269","1","0.576226","0.576226"
42,"0.104998","1","0.6478","0.6478"
43,"0.124873","1","0.676874","0.676874"
44,"0.148511","1","0.728263","0.728263"
45,"0.180497","1","0.783552","0.783552"
46,"0.229087","1","0.855467","0.855467"
47,"0.278426","1","0.920414","0.920414"
48,"0.338384","1","0.990291","0.990291"
49,"0.402448","1","1.04999","1.04999"
50,"0.489114","1","1.12971","1.12971"
51,"0.594456","1","1.19782","1.19782"
52,"0.72247","1","1.28875","1.28875"
53,"0.878072","1","1.36645","1.36645"

File: Zeolite-CO2 Data/Data/10.1021Je800900a.Isotherm38.csv

filename,"10.1021Je800900a.Isotherm38"
DOI,"10.1021/Je800900a"
articleSource,"UNKNOWN"
date,"1000-01-01"
digitizer,"UNKNOWN"
adsorbent
hashkey,"NIST-MATDB-b76bbf3e404395a8b5d1b9ec08bf2d8f"
name,"Zeolite 13X"
adsorbates
InChIKey,"CURLTUGMZLYLDI-UHFFFAOYSA-N"
name,"Carbon Dioxide"
category,""
temperature,"423"
tabular_data,"0"
isotherm_type,""
adsorptionUnits,"mmol/g"
pressureUnits,"bar"
compositionType,"molefraction"
concentrationUnits,""
isotherm_data
line_id,"1"
pressure,"0.0146119"
total_adsorption,"0.195099"
species_data
InChIKey,"CURLTUGMZLYLDI-UHFFFAOYSA-N"
composition,"1"
adsorption,"0.195099"
line_id,"2"
pressure,"0.029874"
total_adsorption,"0.253899"
species_data
InChIKey,"CURLTUGMZLYLDI-UHFFFAOYSA-N"
composition,"1"
adsorption,"0.253899"
line_id,"3"
pressure,"0.0460818"
total_adsorption,"0.325621"
species_data
InChIKey,"CURLTUGMZLYLDI-UHFFFAOYSA-N"
composition,"1"
adsorption,"0.325621"
line_id,"4"
pressure,"0.079218"
total_adsorption,"0.411535"
species_data
InChIKey,"CURLTUGMZLYLDI-UHFFFAOYSA-N"
composition,"1"
adsorption,"0.411535"
line_id,"5"
pressure,"0.130404"
total_adsorption,"0.551474"
species_data
InChIKey,"CURLTUGMZLYLDI-UHFFFAOYSA-N"
composition,"1"
adsorption,"0.551474"
line_id,"6"
pressure,"0.224176"
total_adsorption,"0.717682"
species_data
InChIKey,"CURLTUGMZLYLDI-UHFFFAOYSA-N"
composition,"1"
adsorption,"0.717682"

line,"pressure","composition (CURLTUGMZLYLDI-UHFFFAOYSA-N)","adsorption (CURLTUGMZLYLDI-UHFFFAOYSA-N)","total_adsorption"
1,"0.0146119","1","0.195099","0.195099"
2,"0.029874","1","0.253899","0.253899"
3,"0.0460818","1","0.325621","0.325621"
4,"0.079218","1","0.411535","0.411535"
5,"0.130404","1","0.551474","0.551474"
6,"0.224176","1","0.717682","0.717682"

File: Zeolite-CO2 Data/Data/10.1021Je800900a.Isotherm39.csv

filename,"10.1021Je800900a.Isotherm39"
DOI,"10.1021/Je800900a"
articleSource,"UNKNOWN"
date,"1000-01-01"
digitizer,"UNKNOWN"
adsorbent
hashkey,"NIST-MATDB-b76bbf3e404395a8b5d1b9ec08bf2d8f"
name,"Zeolite 13X"
adsorbates
InChIKey,"CURLTUGMZLYLDI-UHFFFAOYSA-N"
name,"Carbon Dioxide"
category,""
temperature,"423"
tabular_data,"0"
isotherm_type,""
adsorptionUnits,"mmol/g"
pressureUnits,"bar"
compositionType,"molefraction"
concentrationUnits,""
isotherm_data
line_id,"1"
pressure,"0.00012692"
total_adsorption,"0.0106028"
species_data
InChIKey,"CURLTUGMZLYLDI-UHFFFAOYSA-N"
composition,"1"
adsorption,"0.0106028"
line_id,"2"
pressure,"0.00014771"
total_adsorption,"0.011576"
species_data
InChIKey,"CURLTUGMZLYLDI-UHFFFAOYSA-N"
composition,"1"
adsorption,"0.011576"
line_id,"3"
pressure,"0.000171906"
total_adsorption,"0.0128248"
species_data
InChIKey,"CURLTUGMZLYLDI-UHFFFAOYSA-N"
composition,"1"
adsorption,"0.0128248"
line_id,"4"
pressure,"0.000200069"
total_adsorption,"0.0142082"
species_data
InChIKey,"CURLTUGMZLYLDI-UHFFFAOYSA-N"
composition,"1"
adsorption,"0.0142082"
line_id,"5"
pressure,"0.000232841"
total_adsorption,"0.0157409"
species_data
InChIKey,"CURLTUGMZLYLDI-UHFFFAOYSA-N"
composition,"1"
adsorption,"0.0157409"
line_id,"6"
pressure,"0.000270982"
total_adsorption,"0.0174393"
species_data
InChIKey,"CURLTUGMZLYLDI-UHFFFAOYSA-N"
composition,"1"
adsorption,"0.0174393"
line_id,"7"
pressure,"0.00031537"
total_adsorption,"0.0193206"
species_data
InChIKey,"CURLTUGMZLYLDI-UHFFFAOYSA-N"
composition,"1"
adsorption,"0.0193206"
line_id,"8"
pressure,"0.000367037"
total_adsorption,"0.0214047"
species_data
InChIKey,"CURLTUGMZLYLDI-UHFFFAOYSA-N"
composition,"1"
adsorption,"0.0214047"
line_id,"9"
pressure,"0.000427159"
total_adsorption,"0.0237137"
species_data
InChIKey,"CURLTUGMZLYLDI-UHFFFAOYSA-N"
composition,"1"
adsorption,"0.0237137"
line_id,"10"
pressure,"0.00049713"
total_adsorption,"0.0262718"
species_data
InChIKey,"CURLTUGMZLYLDI-UHFFFAOYSA-N"
composition,"1"
adsorption,"0.0262718"
line_id,"11"
pressure,"0.000591235"
total_adsorption,"0.0291058"
species_data
InChIKey,"CURLTUGMZLYLDI-UHFFFAOYSA-N"
composition,"1"
adsorption,"0.0291058"
line_id,"12"
pressure,"0.000688098"
total_adsorption,"0.0322456"
species_data
InChIKey,"CURLTUGMZLYLDI-UHFFFAOYSA-N"
composition,"1"
adsorption,"0.0322456"
line_id,"13"
pressure,"0.000800811"
total_adsorption,"0.0352055"
species_data
InChIKey,"CURLTUGMZLYLDI-UHFFFAOYSA-N"
composition,"1"
adsorption,"0.0352055"
line_id,"14"
pressure,"0.000931987"
total_adsorption,"0.0390032"
species_data
InChIKey,"CURLTUGMZLYLDI-UHFFFAOYSA-N"
composition,"1"
adsorption,"0.0390032"
line_id,"15"
pressure,"0.00110842"
total_adsorption,"0.0432106"
species_data
InChIKey,"CURLTUGMZLYLDI-UHFFFAOYSA-N"
composition,"1"
adsorption,"0.0432106"
line_id,"16"
pressure,"0.00129"
total_adsorption,"0.047177"
species_data
InChIKey,"CURLTUGMZLYLDI-UHFFFAOYSA-N"
composition,"1"
adsorption,"0.047177"
line_id,"17"
pressure,"0.00150131"
total_adsorption,"0.0522661"
species_data
InChIKey,"CURLTUGMZLYLDI-UHFFFAOYSA-N"
composition,"1"
adsorption,"0.0522661"
line_id,"18"
pressure,"0.00174724"
total_adsorption,"0.0570637"
species_data
InChIKey,"CURLTUGMZLYLDI-UHFFFAOYSA-N"
composition,"1"
adsorption,"0.0570637"
line_id,"19"
pressure,"0.00207801"
total_adsorption,"0.0623003"
species_data
InChIKey,"CURLTUGMZLYLDI-UHFFFAOYSA-N"
composition,"1"
adsorption,"0.0623003"
line_id,"20"
pressure,"0.0024184"
total_adsorption,"0.068019"
species_data
InChIKey,"CURLTUGMZLYLDI-UHFFFAOYSA-N"
composition,"1"
adsorption,"0.068019"
line_id,"21"
pressure,"0.00287623"
total_adsorption,"0.0753564"
species_data
InChIKey,"CURLTUGMZLYLDI-UHFFFAOYSA-N"
composition,"1"
adsorption,"0.0753564"
line_id,"22"
pressure,"0.00334739"
total_adsorption,"0.0822716"
species_data
InChIKey,"CURLTUGMZLYLDI-UHFFFAOYSA-N"
composition,"1"
adsorption,"0.0822716"
line_id,"23"
pressure,"0.00389572"
total_adsorption,"0.0911486"
species_data
InChIKey,"CURLTUGMZLYLDI-UHFFFAOYSA-N"
composition,"1"
adsorption,"0.0911486"
line_id,"24"
pressure,"0.00463321"
total_adsorption,"0.099513"
species_data
InChIKey,"CURLTUGMZLYLDI-UHFFFAOYSA-N"
composition,"1"
adsorption,"0.099513"
line_id,"25"
pressure,"0.00551031"
total_adsorption,"0.108647"
species_data
InChIKey,"CURLTUGMZLYLDI-UHFFFAOYSA-N"
composition,"1"
adsorption,"0.108647"
line_id,"26"
pressure,"0.00641297"
total_adsorption,"0.118619"
species_data
InChIKey,"CURLTUGMZLYLDI-UHFFFAOYSA-N"
composition,"1"
adsorption,"0.118619"
line_id,"27"
pressure,"0.00762699"
total_adsorption,"0.129505"
species_data
InChIKey,"CURLTUGMZLYLDI-UHFFFAOYSA-N"
composition,"1"
adsorption,"0.129505"
line_id,"28"
pressure,"0.00907083"
total_adsorption,"0.143476"
species_data
InChIKey,"CURLTUGMZLYLDI-UHFFFAOYSA-N"
composition,"1"
adsorption,"0.143476"
line_id,"29"
pressure,"0.010788"
total_adsorption,"0.156644"
species_data
InChIKey,"CURLTUGMZLYLDI-UHFFFAOYSA-N"
composition,"1"
adsorption,"0.156644"
line_id,"30"
pressure,"0.0125552"
total_adsorption,"0.171022"
species_data
InChIKey,"CURLTUGMZLYLDI-UHFFFAOYSA-N"
composition,"1"
adsorption,"0.171022"
line_id,"31"
pressure,"0.015935"
total_adsorption,"0.189471"
species_data
InChIKey,"CURLTUGMZLYLDI-UHFFFAOYSA-N"
composition,"1"
adsorption,"0.189471"
line_id,"32"
pressure,"0.0189516"
total_adsorption,"0.206861"
species_data
InChIKey,"CURLTUGMZLYLDI-UHFFFAOYSA-N"
composition,"1"
adsorption,"0.206861"
line_id,"33"
pressure,"0.0225393"
total_adsorption,"0.225847"
species_data
InChIKey,"CURLTUGMZLYLDI-UHFFFAOYSA-N"
composition,"1"
adsorption,"0.225847"
line_id,"34"
pressure,"0.0268062"
total_adsorption,"0.246575"
species_data
InChIKey,"CURLTUGMZLYLDI-UHFFFAOYSA-N"
composition,"1"
adsorption,"0.246575"
line_id,"35"
pressure,"0.0325792"
total_adsorption,"0.269206"
species_data
InChIKey,"CURLTUGMZLYLDI-UHFFFAOYSA-N"
composition,"1"
adsorption,"0.269206"
line_id,"36"
pressure,"0.0387467"
total_adsorption,"0.293914"
species_data
InChIKey,"CURLTUGMZLYLDI-UHFFFAOYSA-N"
composition,"1"
adsorption,"0.293914"
line_id,"37"
pressure,"0.0513556"
total_adsorption,"0.335293"
species_data
InChIKey,"CURLTUGMZLYLDI-UHFFFAOYSA-N"
composition,"1"
adsorption,"0.335293"
line_id,"38"
pressure,"0.0610776"
total_adsorption,"0.366066"
species_data
InChIKey,"CURLTUGMZLYLDI-UHFFFAOYSA-N"
composition,"1"
adsorption,"0.366066"
line_id,"39"
pressure,"0.07264"
total_adsorption,"0.393857"
species_data
InChIKey,"CURLTUGMZLYLDI-UHFFFAOYSA-N"
composition,"1"
adsorption,"0.393857"
line_id,"40"
pressure,"0.088284"
total_adsorption,"0.430006"
species_data
InChIKey,"CURLTUGMZLYLDI-UHFFFAOYSA-N"
composition,"1"
adsorption,"0.430006"
line_id,"41"
pressure,"0.107298"
total_adsorption,"0.462652"
species_data
InChIKey,"CURLTUGMZLYLDI-UHFFFAOYSA-N"
composition,"1"
adsorption,"0.462652"
line_id,"42"
pressure,"0.139165"
total_adsorption,"0.520118"
species_data
InChIKey,"CURLTUGMZLYLDI-UHFFFAOYSA-N"
composition,"1"
adsorption,"0.520118"
line_id,"43"
pressure,"0.169138"
total_adsorption,"0.559604"
species_data
InChIKey,"CURLTUGMZLYLDI-UHFFFAOYSA-N"
composition,"1"
adsorption,"0.559604"
line_id,"44"
pressure,"0.201155"
total_adsorption,"0.602089"
species_data
InChIKey,"CURLTUGMZLYLDI-UHFFFAOYSA-N"
composition,"1"
adsorption,"0.602089"
line_id,"45"
pressure,"0.244478"
total_adsorption,"0.6478"
species_data
InChIKey,"CURLTUGMZLYLDI-UHFFFAOYSA-N"
composition,"1"
adsorption,"0.6478"
line_id,"46"
pressure,"0.297126"
total_adsorption,"0.69698"
species_data
InChIKey,"CURLTUGMZLYLDI-UHFFFAOYSA-N"
composition,"1"
adsorption,"0.69698"
line_id,"47"
pressure,"0.353378"
total_adsorption,"0.749894"
species_data
InChIKey,"CURLTUGMZLYLDI-UHFFFAOYSA-N"
composition,"1"
adsorption,"0.749894"
line_id,"48"
pressure,"0.429477"
total_adsorption,"0.806826"
species_data
InChIKey,"CURLTUGMZLYLDI-UHFFFAOYSA-N"
composition,"1"
adsorption,"0.806826"
line_id,"49"
pressure,"0.521975"
total_adsorption,"0.868079"
species_data
InChIKey,"CURLTUGMZLYLDI-UHFFFAOYSA-N"
composition,"1"
adsorption,"0.868079"
line_id,"50"
pressure,"0.634381"
total_adsorption,"0.920414"
species_data
InChIKey,"CURLTUGMZLYLDI-UHFFFAOYSA-N"
composition,"1"
adsorption,"0.920414"
line_id,"51"
pressure,"0.77101"
total_adsorption,"0.990291"
species_data
InChIKey,"CURLTUGMZLYLDI-UHFFFAOYSA-N"
composition,"1"
adsorption,"0.990291"

line,"pressure","composition (CURLTUGMZLYLDI-UHFFFAOYSA-N)","adsorption (CURLTUGMZLYLDI-UHFFFAOYSA-N)","total_adsorption"
1,"0.00012692","1","0.0106028","0.0106028"
2,"0.00014771","1","0.011576","0.011576"
3,"0.000171906","1","0.0128248","0.0128248"
4,"0.000200069","1","0.0142082","0.0142082"
5,"0.000232841","1","0.0157409","0.0157409"
6,"0.000270982","1","0.0174393","0.0174393"
7,"0.00031537","1","0.0193206","0.0193206"
8,"0.000367037","1","0.0214047","0.0214047"
9,"0.000427159","1","0.0237137","0.0237137"
10,"0.00049713","1","0.0262718","0.0262718"
11,"0.000591235","1","0.0291058","0.0291058"
12,"0.000688098","1","0.0322456","0.0322456"
13,"0.000800811","1","0.0352055","0.0352055"
14,"0.000931987","1","0.0390032","0.0390032"
15,"0.00110842","1","0.0432106","0.0432106"
16,"0.00129","1","0.047177","0.047177"
17,"0.00150131","1","0.0522661","0.0522661"
18,"0.00174724","1","0.0570637","0.0570637"
19,"0.00207801","1","0.0623003","0.0623003"
20,"0.0024184","1","0.068019","0.068019"
21,"0.00287623","1","0.0753564","0.0753564"
22,"0.00334739","1","0.0822716","0.0822716"
23,"0.00389572","1","0.0911486","0.0911486"
24,"0.00463321","1","0.099513","0.099513"
25,"0.00551031","1","0.108647","0.108647"
26,"0.00641297","1","0.118619","0.118619"
27,"0.00762699","1","0.129505","0.129505"
28,"0.00907083","1","0.143476","0.143476"
29,"0.010788","1","0.156644","0.156644"
30,"0.0125552","1","0.171022","0.171022"
31,"0.015935","1","0.189471","0.189471"
32,"0.0189516","1","0.206861","0.206861"
33,"0.0225393","1","0.225847","0.225847"
34,"0.0268062","1","0.246575","0.246575"
35,"0.0325792","1","0.269206","0.269206"
36,"0.0387467","1","0.293914","0.293914"
37,"0.0513556","1","0.335293","0.335293"
38,"0.0610776","1","0.366066","0.366066"
39,"0.07264","1","0.393857","0.393857"
40,"0.088284","1","0.430006","0.430006"
41,"0.107298","1","0.462652","0.462652"
42,"0.139165","1","0.520118","0.520118"
43,"0.169138","1","0.559604","0.559604"
44,"0.201155","1","0.602089","0.602089"
45,"0.244478","1","0.6478","0.6478"
46,"0.297126","1","0.69698","0.69698"
47,"0.353378","1","0.749894","0.749894"
48,"0.429477","1","0.806826","0.806826"
49,"0.521975","1","0.868079","0.868079"
50,"0.634381","1","0.920414","0.920414"
51,"0.77101","1","0.990291","0.990291"

File: Zeolite-CO2 Data/Data/10.1021Je800900a.Isotherm4.csv

filename,"10.1021Je800900a.Isotherm4"
DOI,"10.1021/Je800900a"
articleSource,"UNKNOWN"
date,"1000-01-01"
digitizer,"UNKNOWN"
adsorbent
hashkey,"NIST-MATDB-035dc75dddd00241bd76627f78cbef2d"
name,"Zeolite 5A"
adsorbates
InChIKey,"CURLTUGMZLYLDI-UHFFFAOYSA-N"
name,"Carbon Dioxide"
category,""
temperature,"248"
tabular_data,"0"
isotherm_type,""
adsorptionUnits,"mmol/g"
pressureUnits,"bar"
compositionType,"molefraction"
concentrationUnits,""
isotherm_data
line_id,"1"
pressure,"1.14E-5"
total_adsorption,"0.27162"
species_data
InChIKey,"CURLTUGMZLYLDI-UHFFFAOYSA-N"
composition,"1"
adsorption,"0.27162"
line_id,"2"
pressure,"1.49E-5"
total_adsorption,"0.309433"
species_data
InChIKey,"CURLTUGMZLYLDI-UHFFFAOYSA-N"
composition,"1"
adsorption,"0.309433"
line_id,"3"
pressure,"1.89E-5"
total_adsorption,"0.352509"
species_data
InChIKey,"CURLTUGMZLYLDI-UHFFFAOYSA-N"
composition,"1"
adsorption,"0.352509"
line_id,"4"
pressure,"2.53E-5"
total_adsorption,"0.401582"
species_data
InChIKey,"CURLTUGMZLYLDI-UHFFFAOYSA-N"
composition,"1"
adsorption,"0.401582"
line_id,"5"
pressure,"3.3E-5"
total_adsorption,"0.464159"
species_data
InChIKey,"CURLTUGMZLYLDI-UHFFFAOYSA-N"
composition,"1"
adsorption,"0.464159"
line_id,"6"
pressure,"4.19E-5"
total_adsorption,"0.521172"
species_data
InChIKey,"CURLTUGMZLYLDI-UHFFFAOYSA-N"
composition,"1"
adsorption,"0.521172"
line_id,"7"
pressure,"5.46E-5"
total_adsorption,"0.602385"
species_data
InChIKey,"CURLTUGMZLYLDI-UHFFFAOYSA-N"
composition,"1"
adsorption,"0.602385"
line_id,"8"
pressure,"7.3E-5"
total_adsorption,"0.686243"
species_data
InChIKey,"CURLTUGMZLYLDI-UHFFFAOYSA-N"
composition,"1"
adsorption,"0.686243"
line_id,"9"
pressure,"0.000108678"
total_adsorption,"0.804749"
species_data
InChIKey,"CURLTUGMZLYLDI-UHFFFAOYSA-N"
composition,"1"
adsorption,"0.804749"
line_id,"10"
pressure,"0.000166062"
total_adsorption,"0.971452"
species_data
InChIKey,"CURLTUGMZLYLDI-UHFFFAOYSA-N"
composition,"1"
adsorption,"0.971452"
line_id,"11"
pressure,"0.000222331"
total_adsorption,"1.05964"
species_data
InChIKey,"CURLTUGMZLYLDI-UHFFFAOYSA-N"
composition,"1"
adsorption,"1.05964"
line_id,"12"
pressure,"0.000240602"
total_adsorption,"1.17269"
species_data
InChIKey,"CURLTUGMZLYLDI-UHFFFAOYSA-N"
composition,"1"
adsorption,"1.17269"
line_id,"13"
pressure,"0.000274815"
total_adsorption,"1.17269"
species_data
InChIKey,"CURLTUGMZLYLDI-UHFFFAOYSA-N"
composition,"1"
adsorption,"1.17269"
line_id,"14"
pressure,"0.000297564"
total_adsorption,"1.20715"
species_data
InChIKey,"CURLTUGMZLYLDI-UHFFFAOYSA-N"
composition,"1"
adsorption,"1.20715"
line_id,"15"
pressure,"0.000367892"
total_adsorption,"1.2978"
species_data
InChIKey,"CURLTUGMZLYLDI-UHFFFAOYSA-N"
composition,"1"
adsorption,"1.2978"
line_id,"16"
pressure,"0.000454789"
total_adsorption,"1.41561"
species_data
InChIKey,"CURLTUGMZLYLDI-UHFFFAOYSA-N"
composition,"1"
adsorption,"1.41561"
line_id,"17"
pressure,"0.000562264"
total_adsorption,"1.52191"
species_data
InChIKey,"CURLTUGMZLYLDI-UHFFFAOYSA-N"
composition,"1"
adsorption,"1.52191"
line_id,"18"
pressure,"0.000695152"
total_adsorption,"1.6362"
species_data
InChIKey,"CURLTUGMZLYLDI-UHFFFAOYSA-N"
composition,"1"
adsorption,"1.6362"
line_id,"19"
pressure,"0.000882592"
total_adsorption,"1.75907"
species_data
InChIKey,"CURLTUGMZLYLDI-UHFFFAOYSA-N"
composition,"1"
adsorption,"1.75907"
line_id,"20"
pressure,"0.00109107"
total_adsorption,"1.91875"
species_data
InChIKey,"CURLTUGMZLYLDI-UHFFFAOYSA-N"
composition,"1"
adsorption,"1.91875"
line_id,"21"
pressure,"0.00138528"
total_adsorption,"2.06284"
species_data
InChIKey,"CURLTUGMZLYLDI-UHFFFAOYSA-N"
composition,"1"
adsorption,"2.06284"
line_id,"22"
pressure,"0.00175901"
total_adsorption,"2.18586"
species_data
InChIKey,"CURLTUGMZLYLDI-UHFFFAOYSA-N"
composition,"1"
adsorption,"2.18586"
line_id,"23"
pressure,"0.00223333"
total_adsorption,"2.35001"
species_data
InChIKey,"CURLTUGMZLYLDI-UHFFFAOYSA-N"
composition,"1"
adsorption,"2.35001"
line_id,"24"
pressure,"0.00315304"
total_adsorption,"2.60072"
species_data
InChIKey,"CURLTUGMZLYLDI-UHFFFAOYSA-N"
composition,"1"
adsorption,"2.60072"
line_id,"25"
pressure,"0.00400325"
total_adsorption,"2.79602"
species_data
InChIKey,"CURLTUGMZLYLDI-UHFFFAOYSA-N"
composition,"1"
adsorption,"2.79602"
line_id,"26"
pressure,"0.0050833"
total_adsorption,"2.96277"
species_data
InChIKey,"CURLTUGMZLYLDI-UHFFFAOYSA-N"
composition,"1"
adsorption,"2.96277"
line_id,"27"
pressure,"0.00645402"
total_adsorption,"3.18526"
species_data
InChIKey,"CURLTUGMZLYLDI-UHFFFAOYSA-N"
composition,"1"
adsorption,"3.18526"
line_id,"28"
pressure,"0.00819525"
total_adsorption,"3.37522"
species_data
InChIKey,"CURLTUGMZLYLDI-UHFFFAOYSA-N"
composition,"1"
adsorption,"3.37522"
line_id,"29"
pressure,"0.0104063"
total_adsorption,"3.57651"
species_data
InChIKey,"CURLTUGMZLYLDI-UHFFFAOYSA-N"
composition,"1"
adsorption,"3.57651"
line_id,"30"
pressure,"0.0135698"
total_adsorption,"3.7898"
species_data
InChIKey,"CURLTUGMZLYLDI-UHFFFAOYSA-N"
composition,"1"
adsorption,"3.7898"
line_id,"31"
pressure,"0.0172328"
total_adsorption,"3.95807"
species_data
InChIKey,"CURLTUGMZLYLDI-UHFFFAOYSA-N"
composition,"1"
adsorption,"3.95807"
line_id,"32"
pressure,"0.021882"
total_adsorption,"4.19413"
species_data
InChIKey,"CURLTUGMZLYLDI-UHFFFAOYSA-N"
composition,"1"
adsorption,"4.19413"
line_id,"33"
pressure,"0.0277856"
total_adsorption,"4.44426"
species_data
InChIKey,"CURLTUGMZLYLDI-UHFFFAOYSA-N"
composition,"1"
adsorption,"4.44426"
line_id,"34"
pressure,"0.0362366"
total_adsorption,"4.64159"
species_data
InChIKey,"CURLTUGMZLYLDI-UHFFFAOYSA-N"
composition,"1"
adsorption,"4.64159"
line_id,"35"
pressure,"0.0460129"
total_adsorption,"4.9184"
species_data
InChIKey,"CURLTUGMZLYLDI-UHFFFAOYSA-N"
composition,"1"
adsorption,"4.9184"
line_id,"36"
pressure,"0.0584334"
total_adsorption,"5.13679"
species_data
InChIKey,"CURLTUGMZLYLDI-UHFFFAOYSA-N"
composition,"1"
adsorption,"5.13679"
line_id,"37"
pressure,"0.0762146"
total_adsorption,"5.28774"
species_data
InChIKey,"CURLTUGMZLYLDI-UHFFFAOYSA-N"
composition,"1"
adsorption,"5.28774"
line_id,"38"
pressure,"0.0967765"
total_adsorption,"5.6031"
species_data
InChIKey,"CURLTUGMZLYLDI-UHFFFAOYSA-N"
composition,"1"
adsorption,"5.6031"
line_id,"39"
pressure,"0.126212"
total_adsorption,"5.85189"
species_data
InChIKey,"CURLTUGMZLYLDI-UHFFFAOYSA-N"
composition,"1"
adsorption,"5.85189"
line_id,"40"
pressure,"0.160299"
total_adsorption,"6.02385"
species_data
InChIKey,"CURLTUGMZLYLDI-UHFFFAOYSA-N"
composition,"1"
adsorption,"6.02385"
line_id,"41"
pressure,"0.209055"
total_adsorption,"6.29132"
species_data
InChIKey,"CURLTUGMZLYLDI-UHFFFAOYSA-N"
composition,"1"
adsorption,"6.29132"
line_id,"42"
pressure,"0.265516"
total_adsorption,"6.47621"
species_data
InChIKey,"CURLTUGMZLYLDI-UHFFFAOYSA-N"
composition,"1"
adsorption,"6.47621"
line_id,"43"
pressure,"0.346266"
total_adsorption,"6.76377"
species_data
InChIKey,"CURLTUGMZLYLDI-UHFFFAOYSA-N"
composition,"1"
adsorption,"6.76377"
line_id,"44"
pressure,"0.439785"
total_adsorption,"6.96253"
species_data
InChIKey,"CURLTUGMZLYLDI-UHFFFAOYSA-N"
composition,"1"
adsorption,"6.96253"
line_id,"45"
pressure,"0.573614"
total_adsorption,"7.16714"
species_data
InChIKey,"CURLTUGMZLYLDI-UHFFFAOYSA-N"
composition,"1"
adsorption,"7.16714"
line_id,"46"
pressure,"0.72845"
total_adsorption,"7.48538"
species_data
InChIKey,"CURLTUGMZLYLDI-UHFFFAOYSA-N"
composition,"1"
adsorption,"7.48538"
line_id,"47"
pressure,"0.950123"
total_adsorption,"7.70534"
species_data
InChIKey,"CURLTUGMZLYLDI-UHFFFAOYSA-N"
composition,"1"
adsorption,"7.70534"

line,"pressure","composition (CURLTUGMZLYLDI-UHFFFAOYSA-N)","adsorption (CURLTUGMZLYLDI-UHFFFAOYSA-N)","total_adsorption"
1,"1.14E-5","1","0.27162","0.27162"
2,"1.49E-5","1","0.309433","0.309433"
3,"1.89E-5","1","0.352509","0.352509"
4,"2.53E-5","1","0.401582","0.401582"
5,"3.3E-5","1","0.464159","0.464159"
6,"4.19E-5","1","0.521172","0.521172"
7,"5.46E-5","1","0.602385","0.602385"
8,"7.3E-5","1","0.686243","0.686243"
9,"0.000108678","1","0.804749","0.804749"
10,"0.000166062","1","0.971452","0.971452"
11,"0.000222331","1","1.05964","1.05964"
12,"0.000240602","1","1.17269","1.17269"
13,"0.000274815","1","1.17269","1.17269"
14,"0.000297564","1","1.20715","1.20715"
15,"0.000367892","1","1.2978","1.2978"
16,"0.000454789","1","1.41561","1.41561"
17,"0.000562264","1","1.52191","1.52191"
18,"0.000695152","1","1.6362","1.6362"
19,"0.000882592","1","1.75907","1.75907"
20,"0.00109107","1","1.91875","1.91875"
21,"0.00138528","1","2.06284","2.06284"
22,"0.00175901","1","2.18586","2.18586"
23,"0.00223333","1","2.35001","2.35001"
24,"0.00315304","1","2.60072","2.60072"
25,"0.00400325","1","2.79602","2.79602"
26,"0.0050833","1","2.96277","2.96277"
27,"0.00645402","1","3.18526","3.18526"
28,"0.00819525","1","3.37522","3.37522"
29,"0.0104063","1","3.57651","3.57651"
30,"0.0135698","1","3.7898","3.7898"
31,"0.0172328","1","3.95807","3.95807"
32,"0.021882","1","4.19413","4.19413"
33,"0.0277856","1","4.44426","4.44426"
34,"0.0362366","1","4.64159","4.64159"
35,"0.0460129","1","4.9184","4.9184"
36,"0.0584334","1","5.13679","5.13679"
37,"0.0762146","1","5.28774","5.28774"
38,"0.0967765","1","5.6031","5.6031"
39,"0.126212","1","5.85189","5.85189"
40,"0.160299","1","6.02385","6.02385"
41,"0.209055","1","6.29132","6.29132"
42,"0.265516","1","6.47621","6.47621"
43,"0.346266","1","6.76377","6.76377"
44,"0.439785","1","6.96253","6.96253"
45,"0.573614","1","7.16714","7.16714"
46,"0.72845","1","7.48538","7.48538"
47,"0.950123","1","7.70534","7.70534"

File: Zeolite-CO2 Data/Data/10.1021Je800900a.Isotherm41.csv

filename,"10.1021Je800900a.Isotherm41"
DOI,"10.1021/Je800900a"
articleSource,"UNKNOWN"
date,"1000-01-01"
digitizer,"UNKNOWN"
adsorbent
hashkey,"NIST-MATDB-b76bbf3e404395a8b5d1b9ec08bf2d8f"
name,"Zeolite 13X"
adsorbates
InChIKey,"CURLTUGMZLYLDI-UHFFFAOYSA-N"
name,"Carbon Dioxide"
category,""
temperature,"448"
tabular_data,"0"
isotherm_type,""
adsorptionUnits,"mmol/g"
pressureUnits,"bar"
compositionType,"molefraction"
concentrationUnits,""
isotherm_data
line_id,"1"
pressure,"0.000222967"
total_adsorption,"0.0104489"
species_data
InChIKey,"CURLTUGMZLYLDI-UHFFFAOYSA-N"
composition,"1"
adsorption,"0.0104489"
line_id,"2"
pressure,"0.00025949"
total_adsorption,"0.011576"
species_data
InChIKey,"CURLTUGMZLYLDI-UHFFFAOYSA-N"
composition,"1"
adsorption,"0.011576"
line_id,"3"
pressure,"0.000301995"
total_adsorption,"0.0128248"
species_data
InChIKey,"CURLTUGMZLYLDI-UHFFFAOYSA-N"
composition,"1"
adsorption,"0.0128248"
line_id,"4"
pressure,"0.000351463"
total_adsorption,"0.0142082"
species_data
InChIKey,"CURLTUGMZLYLDI-UHFFFAOYSA-N"
composition,"1"
adsorption,"0.0142082"
line_id,"5"
pressure,"0.000409035"
total_adsorption,"0.0157409"
species_data
InChIKey,"CURLTUGMZLYLDI-UHFFFAOYSA-N"
composition,"1"
adsorption,"0.0157409"
line_id,"6"
pressure,"0.000476047"
total_adsorption,"0.0174393"
species_data
InChIKey,"CURLTUGMZLYLDI-UHFFFAOYSA-N"
composition,"1"
adsorption,"0.0174393"
line_id,"7"
pressure,"0.000554026"
total_adsorption,"0.0193206"
species_data
InChIKey,"CURLTUGMZLYLDI-UHFFFAOYSA-N"
composition,"1"
adsorption,"0.0193206"
line_id,"8"
pressure,"0.000658901"
total_adsorption,"0.0214047"
species_data
InChIKey,"CURLTUGMZLYLDI-UHFFFAOYSA-N"
composition,"1"
adsorption,"0.0214047"
line_id,"9"
pressure,"0.000766849"
total_adsorption,"0.0237137"
species_data
InChIKey,"CURLTUGMZLYLDI-UHFFFAOYSA-N"
composition,"1"
adsorption,"0.0237137"
line_id,"10"
pressure,"0.000892463"
total_adsorption,"0.0258905"
species_data
InChIKey,"CURLTUGMZLYLDI-UHFFFAOYSA-N"
composition,"1"
adsorption,"0.0258905"
line_id,"11"
pressure,"0.00103865"
total_adsorption,"0.0286834"
species_data
InChIKey,"CURLTUGMZLYLDI-UHFFFAOYSA-N"
composition,"1"
adsorption,"0.0286834"
line_id,"12"
pressure,"0.00123528"
total_adsorption,"0.0317775"
species_data
InChIKey,"CURLTUGMZLYLDI-UHFFFAOYSA-N"
composition,"1"
adsorption,"0.0317775"
line_id,"13"
pressure,"0.00143763"
total_adsorption,"0.0346937"
species_data
InChIKey,"CURLTUGMZLYLDI-UHFFFAOYSA-N"
composition,"1"
adsorption,"0.0346937"
line_id,"14"
pressure,"0.00167313"
total_adsorption,"0.038437"
species_data
InChIKey,"CURLTUGMZLYLDI-UHFFFAOYSA-N"
composition,"1"
adsorption,"0.038437"
line_id,"15"
pressure,"0.00198987"
total_adsorption,"0.0425834"
species_data
InChIKey,"CURLTUGMZLYLDI-UHFFFAOYSA-N"
composition,"1"
adsorption,"0.0425834"
line_id,"16"
pressure,"0.00231583"
total_adsorption,"0.0464911"
species_data
InChIKey,"CURLTUGMZLYLDI-UHFFFAOYSA-N"
composition,"1"
adsorption,"0.0464911"
line_id,"17"
pressure,"0.00275423"
total_adsorption,"0.0515063"
species_data
InChIKey,"CURLTUGMZLYLDI-UHFFFAOYSA-N"
composition,"1"
adsorption,"0.0515063"
line_id,"18"
pressure,"0.0032054"
total_adsorption,"0.0562341"
species_data
InChIKey,"CURLTUGMZLYLDI-UHFFFAOYSA-N"
composition,"1"
adsorption,"0.0562341"
line_id,"19"
pressure,"0.00373048"
total_adsorption,"0.061396"
species_data
InChIKey,"CURLTUGMZLYLDI-UHFFFAOYSA-N"
composition,"1"
adsorption,"0.061396"
line_id,"20"
pressure,"0.00443669"
total_adsorption,"0.068019"
species_data
InChIKey,"CURLTUGMZLYLDI-UHFFFAOYSA-N"
composition,"1"
adsorption,"0.068019"
line_id,"21"
pressure,"0.00516346"
total_adsorption,"0.0742609"
species_data
InChIKey,"CURLTUGMZLYLDI-UHFFFAOYSA-N"
composition,"1"
adsorption,"0.0742609"
line_id,"22"
pressure,"0.00614094"
total_adsorption,"0.0822716"
species_data
InChIKey,"CURLTUGMZLYLDI-UHFFFAOYSA-N"
composition,"1"
adsorption,"0.0822716"
line_id,"23"
pressure,"0.00730347"
total_adsorption,"0.0898235"
species_data
InChIKey,"CURLTUGMZLYLDI-UHFFFAOYSA-N"
composition,"1"
adsorption,"0.0898235"
line_id,"24"
pressure,"0.00849986"
total_adsorption,"0.0980686"
species_data
InChIKey,"CURLTUGMZLYLDI-UHFFFAOYSA-N"
composition,"1"
adsorption,"0.0980686"
line_id,"25"
pressure,"0.0101089"
total_adsorption,"0.107068"
species_data
InChIKey,"CURLTUGMZLYLDI-UHFFFAOYSA-N"
composition,"1"
adsorption,"0.107068"
line_id,"26"
pressure,"0.0120226"
total_adsorption,"0.118619"
species_data
InChIKey,"CURLTUGMZLYLDI-UHFFFAOYSA-N"
composition,"1"
adsorption,"0.118619"
line_id,"27"
pressure,"0.0142986"
total_adsorption,"0.129505"
species_data
InChIKey,"CURLTUGMZLYLDI-UHFFFAOYSA-N"
composition,"1"
adsorption,"0.129505"
line_id,"28"
pressure,"0.0170054"
total_adsorption,"0.139337"
species_data
InChIKey,"CURLTUGMZLYLDI-UHFFFAOYSA-N"
composition,"1"
adsorption,"0.139337"
line_id,"29"
pressure,"0.0235378"
total_adsorption,"0.166088"
species_data
InChIKey,"CURLTUGMZLYLDI-UHFFFAOYSA-N"
composition,"1"
adsorption,"0.166088"
line_id,"30"
pressure,"0.0279936"
total_adsorption,"0.181332"
species_data
InChIKey,"CURLTUGMZLYLDI-UHFFFAOYSA-N"
composition,"1"
adsorption,"0.181332"
line_id,"31"
pressure,"0.033293"
total_adsorption,"0.197975"
species_data
InChIKey,"CURLTUGMZLYLDI-UHFFFAOYSA-N"
composition,"1"
adsorption,"0.197975"
line_id,"32"
pressure,"0.0363078"
total_adsorption,"0.213005"
species_data
InChIKey,"CURLTUGMZLYLDI-UHFFFAOYSA-N"
composition,"1"
adsorption,"0.213005"
line_id,"33"
pressure,"0.0431811"
total_adsorption,"0.225847"
species_data
InChIKey,"CURLTUGMZLYLDI-UHFFFAOYSA-N"
composition,"1"
adsorption,"0.225847"
line_id,"34"
pressure,"0.0513556"
total_adsorption,"0.246575"
species_data
InChIKey,"CURLTUGMZLYLDI-UHFFFAOYSA-N"
composition,"1"
adsorption,"0.246575"
line_id,"35"
pressure,"0.0560061"
total_adsorption,"0.265295"
species_data
InChIKey,"CURLTUGMZLYLDI-UHFFFAOYSA-N"
composition,"1"
adsorption,"0.265295"
line_id,"36"
pressure,"0.0666084"
total_adsorption,"0.277202"
species_data
InChIKey,"CURLTUGMZLYLDI-UHFFFAOYSA-N"
composition,"1"
adsorption,"0.277202"
line_id,"37"
pressure,"0.079218"
total_adsorption,"0.302644"
species_data
InChIKey,"CURLTUGMZLYLDI-UHFFFAOYSA-N"
composition,"1"
adsorption,"0.302644"
line_id,"38"
pressure,"0.0942146"
total_adsorption,"0.325621"
species_data
InChIKey,"CURLTUGMZLYLDI-UHFFFAOYSA-N"
composition,"1"
adsorption,"0.325621"
line_id,"39"
pressure,"0.11205"
total_adsorption,"0.350342"
species_data
InChIKey,"CURLTUGMZLYLDI-UHFFFAOYSA-N"
composition,"1"
adsorption,"0.350342"
line_id,"40"
pressure,"0.133263"
total_adsorption,"0.382496"
species_data
InChIKey,"CURLTUGMZLYLDI-UHFFFAOYSA-N"
composition,"1"
adsorption,"0.382496"
line_id,"41"
pressure,"0.161961"
total_adsorption,"0.411535"
species_data
InChIKey,"CURLTUGMZLYLDI-UHFFFAOYSA-N"
composition,"1"
adsorption,"0.411535"
line_id,"42"
pressure,"0.196843"
total_adsorption,"0.442778"
species_data
InChIKey,"CURLTUGMZLYLDI-UHFFFAOYSA-N"
composition,"1"
adsorption,"0.442778"
line_id,"43"
pressure,"0.234105"
total_adsorption,"0.476394"
species_data
InChIKey,"CURLTUGMZLYLDI-UHFFFAOYSA-N"
composition,"1"
adsorption,"0.476394"
line_id,"44"
pressure,"0.284525"
total_adsorption,"0.512562"
species_data
InChIKey,"CURLTUGMZLYLDI-UHFFFAOYSA-N"
composition,"1"
adsorption,"0.512562"
line_id,"45"
pressure,"0.338384"
total_adsorption,"0.559604"
species_data
InChIKey,"CURLTUGMZLYLDI-UHFFFAOYSA-N"
composition,"1"
adsorption,"0.559604"
line_id,"46"
pressure,"0.411263"
total_adsorption,"0.593342"
species_data
InChIKey,"CURLTUGMZLYLDI-UHFFFAOYSA-N"
composition,"1"
adsorption,"0.593342"
line_id,"47"
pressure,"0.489114"
total_adsorption,"0.638388"
species_data
InChIKey,"CURLTUGMZLYLDI-UHFFFAOYSA-N"
composition,"1"
adsorption,"0.638388"
line_id,"48"
pressure,"0.594456"
total_adsorption,"0.686853"
species_data
InChIKey,"CURLTUGMZLYLDI-UHFFFAOYSA-N"
composition,"1"
adsorption,"0.686853"
line_id,"49"
pressure,"0.72247"
total_adsorption,"0.738999"
species_data
InChIKey,"CURLTUGMZLYLDI-UHFFFAOYSA-N"
composition,"1"
adsorption,"0.738999"
line_id,"50"
pressure,"0.878072"
total_adsorption,"0.795104"
species_data
InChIKey,"CURLTUGMZLYLDI-UHFFFAOYSA-N"
composition,"1"
adsorption,"0.795104"

line,"pressure","composition (CURLTUGMZLYLDI-UHFFFAOYSA-N)","adsorption (CURLTUGMZLYLDI-UHFFFAOYSA-N)","total_adsorption"
1,"0.000222967","1","0.0104489","0.0104489"
2,"0.00025949","1","0.011576","0.011576"
3,"0.000301995","1","0.0128248","0.0128248"
4,"0.000351463","1","0.0142082","0.0142082"
5,"0.000409035","1","0.0157409","0.0157409"
6,"0.000476047","1","0.0174393","0.0174393"
7,"0.000554026","1","0.0193206","0.0193206"
8,"0.000658901","1","0.0214047","0.0214047"
9,"0.000766849","1","0.0237137","0.0237137"
10,"0.000892463","1","0.0258905","0.0258905"
11,"0.00103865","1","0.0286834","0.0286834"
12,"0.00123528","1","0.0317775","0.0317775"
13,"0.00143763","1","0.0346937","0.0346937"
14,"0.00167313","1","0.038437","0.038437"
15,"0.00198987","1","0.0425834","0.0425834"
16,"0.00231583","1","0.0464911","0.0464911"
17,"0.00275423","1","0.0515063","0.0515063"
18,"0.0032054","1","0.0562341","0.0562341"
19,"0.00373048","1","0.061396","0.061396"
20,"0.00443669","1","0.068019","0.068019"
21,"0.00516346","1","0.0742609","0.0742609"
22,"0.00614094","1","0.0822716","0.0822716"
23,"0.00730347","1","0.0898235","0.0898235"
24,"0.00849986","1","0.0980686","0.0980686"
25,"0.0101089","1","0.107068","0.107068"
26,"0.0120226","1","0.118619","0.118619"
27,"0.0142986","1","0.129505","0.129505"
28,"0.0170054","1","0.139337","0.139337"
29,"0.0235378","1","0.166088","0.166088"
30,"0.0279936","1","0.181332","0.181332"
31,"0.033293","1","0.197975","0.197975"
32,"0.0363078","1","0.213005","0.213005"
33,"0.0431811","1","0.225847","0.225847"
34,"0.0513556","1","0.246575","0.246575"
35,"0.0560061","1","0.265295","0.265295"
36,"0.0666084","1","0.277202","0.277202"
37,"0.079218","1","0.302644","0.302644"
38,"0.0942146","1","0.325621","0.325621"
39,"0.11205","1","0.350342","0.350342"
40,"0.133263","1","0.382496","0.382496"
41,"0.161961","1","0.411535","0.411535"
42,"0.196843","1","0.442778","0.442778"
43,"0.234105","1","0.476394","0.476394"
44,"0.284525","1","0.512562","0.512562"
45,"0.338384","1","0.559604","0.559604"
46,"0.411263","1","0.593342","0.593342"
47,"0.489114","1","0.638388","0.638388"
48,"0.594456","1","0.686853","0.686853"
49,"0.72247","1","0.738999","0.738999"
50,"0.878072","1","0.795104","0.795104"
