Repository: ShohrehShahsavari/NISTARPA-E-Database

File: Zeolite-CO2 Data/Data/10.1021Je800900a.Isotherm42 (1).csv

filename,"10.1021Je800900a.Isotherm42"
DOI,"10.1021/Je800900a"
articleSource,"UNKNOWN"
date,"1000-01-01"
digitizer,"UNKNOWN"
adsorbent
hashkey,"NIST-MATDB-b76bbf3e404395a8b5d1b9ec08bf2d8f"
name,"Zeolite 13X"
adsorbates
InChIKey,"CURLTUGMZLYLDI-UHFFFAOYSA-N"
name,"Carbon Dioxide"
category,""
temperature,"298"
tabular_data,"0"
isotherm_type,""
adsorptionUnits,"mmol/g"
pressureUnits,"bar"
compositionType,"molefraction"
concentrationUnits,""
isotherm_data
line_id,"1"
pressure,"0.00115752"
total_adsorption,"0.469472"
species_data
InChIKey,"CURLTUGMZLYLDI-UHFFFAOYSA-N"
composition,"1"
adsorption,"0.469472"
line_id,"2"
pressure,"0.00231583"
total_adsorption,"0.676874"
species_data
InChIKey,"CURLTUGMZLYLDI-UHFFFAOYSA-N"
composition,"1"
adsorption,"0.676874"
line_id,"3"
pressure,"0.00365051"
total_adsorption,"0.843039"
species_data
InChIKey,"CURLTUGMZLYLDI-UHFFFAOYSA-N"
composition,"1"
adsorption,"0.843039"
line_id,"4"
pressure,"0.00796483"
total_adsorption,"1.14636"
species_data
InChIKey,"CURLTUGMZLYLDI-UHFFFAOYSA-N"
composition,"1"
adsorption,"1.14636"
line_id,"5"
pressure,"0.0256692"
total_adsorption,"1.60512"
species_data
InChIKey,"CURLTUGMZLYLDI-UHFFFAOYSA-N"
composition,"1"
adsorption,"1.60512"
line_id,"6"
pressure,"0.0404631"
total_adsorption,"2.11968"
species_data
InChIKey,"CURLTUGMZLYLDI-UHFFFAOYSA-N"
composition,"1"
adsorption,"2.11968"
line_id,"7"
pressure,"0.117015"
total_adsorption,"3.01172"
species_data
InChIKey,"CURLTUGMZLYLDI-UHFFFAOYSA-N"
composition,"1"
adsorption,"3.01172"
line_id,"8"
pressure,"0.176628"
total_adsorption,"3.33661"
species_data
InChIKey,"CURLTUGMZLYLDI-UHFFFAOYSA-N"
composition,"1"
adsorption,"3.33661"
line_id,"9"
pressure,"0.278426"
total_adsorption,"3.64285"
species_data
InChIKey,"CURLTUGMZLYLDI-UHFFFAOYSA-N"
composition,"1"
adsorption,"3.64285"
line_id,"10"
pressure,"0.411263"
total_adsorption,"4.03582"
species_data
InChIKey,"CURLTUGMZLYLDI-UHFFFAOYSA-N"
composition,"1"
adsorption,"4.03582"
line_id,"11"
pressure,"0.607477"
total_adsorption,"4.27914"
species_data
InChIKey,"CURLTUGMZLYLDI-UHFFFAOYSA-N"
composition,"1"
adsorption,"4.27914"
line_id,"12"
pressure,"0.805156"
total_adsorption,"4.4712"
species_data
InChIKey,"CURLTUGMZLYLDI-UHFFFAOYSA-N"
composition,"1"
adsorption,"4.4712"

line,"pressure","composition (CURLTUGMZLYLDI-UHFFFAOYSA-N)","adsorption (CURLTUGMZLYLDI-UHFFFAOYSA-N)","total_adsorption"
1,"0.00115752","1","0.469472","0.469472"
2,"0.00231583","1","0.676874","0.676874"
3,"0.00365051","1","0.843039","0.843039"
4,"0.00796483","1","1.14636","1.14636"
5,"0.0256692","1","1.60512","1.60512"
6,"0.0404631","1","2.11968","2.11968"
7,"0.117015","1","3.01172","3.01172"
8,"0.176628","1","3.33661","3.33661"
9,"0.278426","1","3.64285","3.64285"
10,"0.411263","1","4.03582","4.03582"
11,"0.607477","1","4.27914","4.27914"
12,"0.805156","1","4.4712","4.4712"

File: Zeolite-CO2 Data/Data/10.1021Je800900a.Isotherm6.csv

filename,"10.1021Je800900a.Isotherm6"
DOI,"10.1021/Je800900a"
articleSource,"UNKNOWN"
date,"1000-01-01"
digitizer,"UNKNOWN"
adsorbent
hashkey,"NIST-MATDB-035dc75dddd00241bd76627f78cbef2d"
name,"Zeolite 5A"
adsorbates
InChIKey,"CURLTUGMZLYLDI-UHFFFAOYSA-N"
name,"Carbon Dioxide"
category,""
temperature,"273"
tabular_data,"0"
isotherm_type,""
adsorptionUnits,"mmol/g"
pressureUnits,"bar"
compositionType,"molefraction"
concentrationUnits,""
isotherm_data
line_id,"1"
pressure,"1.18E-5"
total_adsorption,"0.0971449"
species_data
InChIKey,"CURLTUGMZLYLDI-UHFFFAOYSA-N"
composition,"1"
adsorption,"0.0971449"
line_id,"2"
pressure,"1.67E-5"
total_adsorption,"0.117269"
species_data
InChIKey,"CURLTUGMZLYLDI-UHFFFAOYSA-N"
composition,"1"
adsorption,"0.117269"
line_id,"3"
pressure,"2.23E-5"
total_adsorption,"0.13752"
species_data
InChIKey,"CURLTUGMZLYLDI-UHFFFAOYSA-N"
composition,"1"
adsorption,"0.13752"
line_id,"4"
pressure,"2.84E-5"
total_adsorption,"0.161268"
species_data
InChIKey,"CURLTUGMZLYLDI-UHFFFAOYSA-N"
composition,"1"
adsorption,"0.161268"
line_id,"5"
pressure,"3.6E-5"
total_adsorption,"0.186397"
species_data
InChIKey,"CURLTUGMZLYLDI-UHFFFAOYSA-N"
composition,"1"
adsorption,"0.186397"
line_id,"6"
pressure,"4.69E-5"
total_adsorption,"0.215443"
species_data
InChIKey,"CURLTUGMZLYLDI-UHFFFAOYSA-N"
composition,"1"
adsorption,"0.215443"
line_id,"7"
pressure,"6.27E-5"
total_adsorption,"0.252648"
species_data
InChIKey,"CURLTUGMZLYLDI-UHFFFAOYSA-N"
composition,"1"
adsorption,"0.252648"
line_id,"8"
pressure,"8.85E-5"
total_adsorption,"0.304984"
species_data
InChIKey,"CURLTUGMZLYLDI-UHFFFAOYSA-N"
composition,"1"
adsorption,"0.304984"
line_id,"9"
pressure,"0.000121602"
total_adsorption,"0.368161"
species_data
InChIKey,"CURLTUGMZLYLDI-UHFFFAOYSA-N"
composition,"1"
adsorption,"0.368161"
line_id,"10"
pressure,"0.000162753"
total_adsorption,"0.419413"
species_data
InChIKey,"CURLTUGMZLYLDI-UHFFFAOYSA-N"
composition,"1"
adsorption,"0.419413"
line_id,"11"
pressure,"0.00021209"
total_adsorption,"0.484769"
species_data
InChIKey,"CURLTUGMZLYLDI-UHFFFAOYSA-N"
composition,"1"
adsorption,"0.484769"
line_id,"12"
pressure,"0.000276408"
total_adsorption,"0.552253"
species_data
InChIKey,"CURLTUGMZLYLDI-UHFFFAOYSA-N"
composition,"1"
adsorption,"0.552253"
line_id,"13"
pressure,"0.000379831"
total_adsorption,"0.647621"
species_data
InChIKey,"CURLTUGMZLYLDI-UHFFFAOYSA-N"
composition,"1"
adsorption,"0.647621"
line_id,"14"
pressure,"0.000536006"
total_adsorption,"0.759457"
species_data
InChIKey,"CURLTUGMZLYLDI-UHFFFAOYSA-N"
composition,"1"
adsorption,"0.759457"
line_id,"15"
pressure,"0.000756572"
total_adsorption,"0.865181"
species_data
InChIKey,"CURLTUGMZLYLDI-UHFFFAOYSA-N"
composition,"1"
adsorption,"0.865181"
line_id,"16"
pressure,"0.00109631"
total_adsorption,"1.02939"
species_data
InChIKey,"CURLTUGMZLYLDI-UHFFFAOYSA-N"
composition,"1"
adsorption,"1.02939"
line_id,"17"
pressure,"0.00163177"
total_adsorption,"1.18979"
species_data
InChIKey,"CURLTUGMZLYLDI-UHFFFAOYSA-N"
composition,"1"
adsorption,"1.18979"
line_id,"18"
pressure,"0.0024285"
total_adsorption,"1.39526"
species_data
InChIKey,"CURLTUGMZLYLDI-UHFFFAOYSA-N"
composition,"1"
adsorption,"1.39526"
line_id,"19"
pressure,"0.00391389"
total_adsorption,"1.66007"
species_data
InChIKey,"CURLTUGMZLYLDI-UHFFFAOYSA-N"
composition,"1"
adsorption,"1.66007"
line_id,"20"
pressure,"0.00683084"
total_adsorption,"2.00395"
species_data
InChIKey,"CURLTUGMZLYLDI-UHFFFAOYSA-N"
composition,"1"
adsorption,"2.00395"
line_id,"21"
pressure,"0.0110114"
total_adsorption,"2.31622"
species_data
InChIKey,"CURLTUGMZLYLDI-UHFFFAOYSA-N"
composition,"1"
adsorption,"2.31622"
line_id,"22"
pressure,"0.0172867"
total_adsorption,"2.63866"
species_data
InChIKey,"CURLTUGMZLYLDI-UHFFFAOYSA-N"
composition,"1"
adsorption,"2.63866"
line_id,"23"
pressure,"0.0271381"
total_adsorption,"3.00599"
species_data
InChIKey,"CURLTUGMZLYLDI-UHFFFAOYSA-N"
composition,"1"
adsorption,"3.00599"
line_id,"24"
pressure,"0.0437567"
total_adsorption,"3.37522"
species_data
InChIKey,"CURLTUGMZLYLDI-UHFFFAOYSA-N"
composition,"1"
adsorption,"3.37522"
line_id,"25"
pressure,"0.0805566"
total_adsorption,"3.95807"
species_data
InChIKey,"CURLTUGMZLYLDI-UHFFFAOYSA-N"
composition,"1"
adsorption,"3.95807"
line_id,"26"
pressure,"0.1299"
total_adsorption,"4.38035"
species_data
InChIKey,"CURLTUGMZLYLDI-UHFFFAOYSA-N"
composition,"1"
adsorption,"4.38035"
line_id,"27"
pressure,"0.204"
total_adsorption,"4.77799"
species_data
InChIKey,"CURLTUGMZLYLDI-UHFFFAOYSA-N"
composition,"1"
adsorption,"4.77799"
line_id,"28"
pressure,"0.346929"
total_adsorption,"5.28774"
species_data
InChIKey,"CURLTUGMZLYLDI-UHFFFAOYSA-N"
composition,"1"
adsorption,"5.28774"
line_id,"29"
pressure,"0.544816"
total_adsorption,"5.76774"
species_data
InChIKey,"CURLTUGMZLYLDI-UHFFFAOYSA-N"
composition,"1"
adsorption,"5.76774"
line_id,"30"
pressure,"0.790169"
total_adsorption,"6.11173"
species_data
InChIKey,"CURLTUGMZLYLDI-UHFFFAOYSA-N"
composition,"1"
adsorption,"6.11173"

line,"pressure","composition (CURLTUGMZLYLDI-UHFFFAOYSA-N)","adsorption (CURLTUGMZLYLDI-UHFFFAOYSA-N)","total_adsorption"
1,"1.18E-5","1","0.0971449","0.0971449"
2,"1.67E-5","1","0.117269","0.117269"
3,"2.23E-5","1","0.13752","0.13752"
4,"2.84E-5","1","0.161268","0.161268"
5,"3.6E-5","1","0.186397","0.186397"
6,"4.69E-5","1","0.215443","0.215443"
7,"6.27E-5","1","0.252648","0.252648"
8,"8.85E-5","1","0.304984","0.304984"
9,"0.000121602","1","0.368161","0.368161"
10,"0.000162753","1","0.419413","0.419413"
11,"0.00021209","1","0.484769","0.484769"
12,"0.000276408","1","0.552253","0.552253"
13,"0.000379831","1","0.647621","0.647621"
14,"0.000536006","1","0.759457","0.759457"
15,"0.000756572","1","0.865181","0.865181"
16,"0.00109631","1","1.02939","1.02939"
17,"0.00163177","1","1.18979","1.18979"
18,"0.0024285","1","1.39526","1.39526"
19,"0.00391389","1","1.66007","1.66007"
20,"0.00683084","1","2.00395","2.00395"
21,"0.0110114","1","2.31622","2.31622"
22,"0.0172867","1","2.63866","2.63866"
23,"0.0271381","1","3.00599","3.00599"
24,"0.0437567","1","3.37522","3.37522"
25,"0.0805566","1","3.95807","3.95807"
26,"0.1299","1","4.38035","4.38035"
27,"0.204","1","4.77799","4.77799"
28,"0.346929","1","5.28774","5.28774"
29,"0.544816","1","5.76774","5.76774"
30,"0.790169","1","6.11173","6.11173"

File: Zeolite-CO2 Data/Data/10.1021Je800900a.Isotherm7.csv

filename,"10.1021Je800900a.Isotherm7"
DOI,"10.1021/Je800900a"
articleSource,"UNKNOWN"
date,"1000-01-01"
digitizer,"UNKNOWN"
adsorbent
hashkey,"NIST-MATDB-035dc75dddd00241bd76627f78cbef2d"
name,"Zeolite 5A"
adsorbates
InChIKey,"CURLTUGMZLYLDI-UHFFFAOYSA-N"
name,"Carbon Dioxide"
category,""
temperature,"298"
tabular_data,"0"
isotherm_type,""
adsorptionUnits,"mmol/g"
pressureUnits,"bar"
compositionType,"molefraction"
concentrationUnits,""
isotherm_data
line_id,"1"
pressure,"9.39096E-5"
total_adsorption,"0.139526"
species_data
InChIKey,"CURLTUGMZLYLDI-UHFFFAOYSA-N"
composition,"1"
adsorption,"0.139526"
line_id,"2"
pressure,"0.000301301"
total_adsorption,"0.238428"
species_data
InChIKey,"CURLTUGMZLYLDI-UHFFFAOYSA-N"
composition,"1"
adsorption,"0.238428"
line_id,"3"
pressure,"0.000392509"
total_adsorption,"0.287819"
species_data
InChIKey,"CURLTUGMZLYLDI-UHFFFAOYSA-N"
composition,"1"
adsorption,"0.287819"
line_id,"4"
pressure,"0.000525098"
total_adsorption,"0.347441"
species_data
InChIKey,"CURLTUGMZLYLDI-UHFFFAOYSA-N"
composition,"1"
adsorption,"0.347441"
line_id,"5"
pressure,"0.000940611"
total_adsorption,"0.450908"
species_data
InChIKey,"CURLTUGMZLYLDI-UHFFFAOYSA-N"
composition,"1"
adsorption,"0.450908"
line_id,"6"
pressure,"0.00151526"
total_adsorption,"0.568482"
species_data
InChIKey,"CURLTUGMZLYLDI-UHFFFAOYSA-N"
composition,"1"
adsorption,"0.568482"
line_id,"7"
pressure,"0.00231405"
total_adsorption,"0.737777"
species_data
InChIKey,"CURLTUGMZLYLDI-UHFFFAOYSA-N"
composition,"1"
adsorption,"0.737777"
line_id,"8"
pressure,"0.00414564"
total_adsorption,"0.943719"
species_data
InChIKey,"CURLTUGMZLYLDI-UHFFFAOYSA-N"
composition,"1"
adsorption,"0.943719"
line_id,"9"
pressure,"0.00633461"
total_adsorption,"1.13921"
species_data
InChIKey,"CURLTUGMZLYLDI-UHFFFAOYSA-N"
composition,"1"
adsorption,"1.13921"
line_id,"10"
pressure,"0.0119683"
total_adsorption,"1.45721"
species_data
InChIKey,"CURLTUGMZLYLDI-UHFFFAOYSA-N"
composition,"1"
adsorption,"1.45721"
line_id,"11"
pressure,"0.0244954"
total_adsorption,"1.81076"
species_data
InChIKey,"CURLTUGMZLYLDI-UHFFFAOYSA-N"
composition,"1"
adsorption,"1.81076"
line_id,"12"
pressure,"0.0405238"
total_adsorption,"2.28292"
species_data
InChIKey,"CURLTUGMZLYLDI-UHFFFAOYSA-N"
composition,"1"
adsorption,"2.28292"
line_id,"13"
pressure,"0.072639"
total_adsorption,"2.7162"
species_data
InChIKey,"CURLTUGMZLYLDI-UHFFFAOYSA-N"
composition,"1"
adsorption,"2.7162"
line_id,"14"
pressure,"0.137319"
total_adsorption,"3.23172"
species_data
InChIKey,"CURLTUGMZLYLDI-UHFFFAOYSA-N"
composition,"1"
adsorption,"3.23172"
line_id,"15"
pressure,"0.252831"
total_adsorption,"3.73531"
species_data
InChIKey,"CURLTUGMZLYLDI-UHFFFAOYSA-N"
composition,"1"
adsorption,"3.73531"
line_id,"16"
pressure,"0.397045"
total_adsorption,"4.07439"
species_data
InChIKey,"CURLTUGMZLYLDI-UHFFFAOYSA-N"
composition,"1"
adsorption,"4.07439"

line,"pressure","composition (CURLTUGMZLYLDI-UHFFFAOYSA-N)","adsorption (CURLTUGMZLYLDI-UHFFFAOYSA-N)","total_adsorption"
1,"9.39096E-5","1","0.139526","0.139526"
2,"0.000301301","1","0.238428","0.238428"
3,"0.000392509","1","0.287819","0.287819"
4,"0.000525098","1","0.347441","0.347441"
5,"0.000940611","1","0.450908","0.450908"
6,"0.00151526","1","0.568482","0.568482"
7,"0.00231405","1","0.737777","0.737777"
8,"0.00414564","1","0.943719","0.943719"
9,"0.00633461","1","1.13921","1.13921"
10,"0.0119683","1","1.45721","1.45721"
11,"0.0244954","1","1.81076","1.81076"
12,"0.0405238","1","2.28292","2.28292"
13,"0.072639","1","2.7162","2.7162"
14,"0.137319","1","3.23172","3.23172"
15,"0.252831","1","3.73531","3.73531"
16,"0.397045","1","4.07439","4.07439"

File: Zeolite-CO2 Data/Data/10.1021Je800900a.Isotherm8.csv

filename,"10.1021Je800900a.Isotherm8"
DOI,"10.1021/Je800900a"
articleSource,"UNKNOWN"
date,"1000-01-01"
digitizer,"UNKNOWN"
adsorbent
hashkey,"NIST-MATDB-035dc75dddd00241bd76627f78cbef2d"
name,"Zeolite 5A"
adsorbates
InChIKey,"CURLTUGMZLYLDI-UHFFFAOYSA-N"
name,"Carbon Dioxide"
category,""
temperature,"298"
tabular_data,"0"
isotherm_type,""
adsorptionUnits,"mmol/g"
pressureUnits,"bar"
compositionType,"molefraction"
concentrationUnits,""
isotherm_data
line_id,"1"
pressure,"1.1E-5"
total_adsorption,"0.0309435"
species_data
InChIKey,"CURLTUGMZLYLDI-UHFFFAOYSA-N"
composition,"1"
adsorption,"0.0309435"
line_id,"2"
pressure,"1.29E-5"
total_adsorption,"0.034744"
species_data
InChIKey,"CURLTUGMZLYLDI-UHFFFAOYSA-N"
composition,"1"
adsorption,"0.034744"
line_id,"3"
pressure,"1.51E-5"
total_adsorption,"0.0390113"
species_data
InChIKey,"CURLTUGMZLYLDI-UHFFFAOYSA-N"
composition,"1"
adsorption,"0.0390113"
line_id,"4"
pressure,"1.77E-5"
total_adsorption,"0.0438036"
species_data
InChIKey,"CURLTUGMZLYLDI-UHFFFAOYSA-N"
composition,"1"
adsorption,"0.0438036"
line_id,"5"
pressure,"2.14E-5"
total_adsorption,"0.0484764"
species_data
InChIKey,"CURLTUGMZLYLDI-UHFFFAOYSA-N"
composition,"1"
adsorption,"0.0484764"
line_id,"6"
pressure,"2.5E-5"
total_adsorption,"0.0544315"
species_data
InChIKey,"CURLTUGMZLYLDI-UHFFFAOYSA-N"
composition,"1"
adsorption,"0.0544315"
line_id,"7"
pressure,"2.93E-5"
total_adsorption,"0.0611167"
species_data
InChIKey,"CURLTUGMZLYLDI-UHFFFAOYSA-N"
composition,"1"
adsorption,"0.0611167"
line_id,"8"
pressure,"3.44E-5"
total_adsorption,"0.0686246"
species_data
InChIKey,"CURLTUGMZLYLDI-UHFFFAOYSA-N"
composition,"1"
adsorption,"0.0686246"
line_id,"9"
pressure,"4.14E-5"
total_adsorption,"0.0770531"
species_data
InChIKey,"CURLTUGMZLYLDI-UHFFFAOYSA-N"
composition,"1"
adsorption,"0.0770531"
line_id,"10"
pressure,"4.85E-5"
total_adsorption,"0.0852747"
species_data
InChIKey,"CURLTUGMZLYLDI-UHFFFAOYSA-N"
composition,"1"
adsorption,"0.0852747"
line_id,"11"
pressure,"6.32E-5"
total_adsorption,"0.101459"
species_data
InChIKey,"CURLTUGMZLYLDI-UHFFFAOYSA-N"
composition,"1"
adsorption,"0.101459"
line_id,"12"
pressure,"7.6E-5"
total_adsorption,"0.113921"
species_data
InChIKey,"CURLTUGMZLYLDI-UHFFFAOYSA-N"
composition,"1"
adsorption,"0.113921"
line_id,"13"
pressure,"8.91E-5"
total_adsorption,"0.126075"
species_data
InChIKey,"CURLTUGMZLYLDI-UHFFFAOYSA-N"
composition,"1"
adsorption,"0.126075"
line_id,"14"
pressure,"9.64E-5"
total_adsorption,"0.139526"
species_data
InChIKey,"CURLTUGMZLYLDI-UHFFFAOYSA-N"
composition,"1"
adsorption,"0.139526"
line_id,"15"
pressure,"0.000119234"
total_adsorption,"0.150003"
species_data
InChIKey,"CURLTUGMZLYLDI-UHFFFAOYSA-N"
composition,"1"
adsorption,"0.150003"
line_id,"16"
pressure,"0.000168202"
total_adsorption,"0.183718"
species_data
InChIKey,"CURLTUGMZLYLDI-UHFFFAOYSA-N"
composition,"1"
adsorption,"0.183718"
line_id,"17"
pressure,"0.000202456"
total_adsorption,"0.203318"
species_data
InChIKey,"CURLTUGMZLYLDI-UHFFFAOYSA-N"
composition,"1"
adsorption,"0.203318"
line_id,"18"
pressure,"0.000243652"
total_adsorption,"0.228292"
species_data
InChIKey,"CURLTUGMZLYLDI-UHFFFAOYSA-N"
composition,"1"
adsorption,"0.228292"
line_id,"19"
pressure,"0.000293332"
total_adsorption,"0.245435"
species_data
InChIKey,"CURLTUGMZLYLDI-UHFFFAOYSA-N"
composition,"1"
adsorption,"0.245435"
line_id,"20"
pressure,"0.000317475"
total_adsorption,"0.267715"
species_data
InChIKey,"CURLTUGMZLYLDI-UHFFFAOYSA-N"
composition,"1"
adsorption,"0.267715"
line_id,"21"
pressure,"0.000382164"
total_adsorption,"0.292018"
species_data
InChIKey,"CURLTUGMZLYLDI-UHFFFAOYSA-N"
composition,"1"
adsorption,"0.292018"
line_id,"22"
pressure,"0.000424815"
total_adsorption,"0.313946"
species_data
InChIKey,"CURLTUGMZLYLDI-UHFFFAOYSA-N"
composition,"1"
adsorption,"0.313946"
line_id,"23"
pressure,"0.000497852"
total_adsorption,"0.352509"
species_data
InChIKey,"CURLTUGMZLYLDI-UHFFFAOYSA-N"
composition,"1"
adsorption,"0.352509"
line_id,"24"
pressure,"0.000684195"
total_adsorption,"0.407439"
species_data
InChIKey,"CURLTUGMZLYLDI-UHFFFAOYSA-N"
composition,"1"
adsorption,"0.407439"
line_id,"25"
pressure,"0.000823607"
total_adsorption,"0.444426"
species_data
InChIKey,"CURLTUGMZLYLDI-UHFFFAOYSA-N"
composition,"1"
adsorption,"0.444426"
line_id,"26"
pressure,"0.00101792"
total_adsorption,"0.499014"
species_data
InChIKey,"CURLTUGMZLYLDI-UHFFFAOYSA-N"
composition,"1"
adsorption,"0.499014"
line_id,"27"
pressure,"0.00155522"
total_adsorption,"0.611173"
species_data
InChIKey,"CURLTUGMZLYLDI-UHFFFAOYSA-N"
composition,"1"
adsorption,"0.611173"
line_id,"28"
pressure,"0.00187212"
total_adsorption,"0.666652"
species_data
InChIKey,"CURLTUGMZLYLDI-UHFFFAOYSA-N"
composition,"1"
adsorption,"0.666652"
line_id,"29"
pressure,"0.00257286"
total_adsorption,"0.770534"
species_data
InChIKey,"CURLTUGMZLYLDI-UHFFFAOYSA-N"
composition,"1"
adsorption,"0.770534"
line_id,"30"
pressure,"0.00318058"
total_adsorption,"0.840482"
species_data
InChIKey,"CURLTUGMZLYLDI-UHFFFAOYSA-N"
composition,"1"
adsorption,"0.840482"
line_id,"31"
pressure,"0.00437158"
total_adsorption,"0.957485"
species_data
InChIKey,"CURLTUGMZLYLDI-UHFFFAOYSA-N"
composition,"1"
adsorption,"0.957485"
line_id,"32"
pressure,"0.00526175"
total_adsorption,"1.05964"
species_data
InChIKey,"CURLTUGMZLYLDI-UHFFFAOYSA-N"
composition,"1"
adsorption,"1.05964"
line_id,"33"
pressure,"0.00847917"
total_adsorption,"1.27914"
species_data
InChIKey,"CURLTUGMZLYLDI-UHFFFAOYSA-N"
composition,"1"
adsorption,"1.27914"
line_id,"34"
pressure,"0.0104819"
total_adsorption,"1.39526"
species_data
InChIKey,"CURLTUGMZLYLDI-UHFFFAOYSA-N"
composition,"1"
adsorption,"1.39526"
line_id,"35"
pressure,"0.0136639"
total_adsorption,"1.54411"
species_data
InChIKey,"CURLTUGMZLYLDI-UHFFFAOYSA-N"
composition,"1"
adsorption,"1.54411"
line_id,"36"
pressure,"0.0173484"
total_adsorption,"1.66007"
species_data
InChIKey,"CURLTUGMZLYLDI-UHFFFAOYSA-N"
composition,"1"
adsorption,"1.66007"
line_id,"37"
pressure,"0.0214485"
total_adsorption,"1.78473"
species_data
InChIKey,"CURLTUGMZLYLDI-UHFFFAOYSA-N"
composition,"1"
adsorption,"1.78473"
line_id,"38"
pressure,"0.027229"
total_adsorption,"1.94674"
species_data
InChIKey,"CURLTUGMZLYLDI-UHFFFAOYSA-N"
composition,"1"
adsorption,"1.94674"
line_id,"39"
pressure,"0.0336643"
total_adsorption,"2.09293"
species_data
InChIKey,"CURLTUGMZLYLDI-UHFFFAOYSA-N"
composition,"1"
adsorption,"2.09293"
line_id,"40"
pressure,"0.0462805"
total_adsorption,"2.31622"
species_data
InChIKey,"CURLTUGMZLYLDI-UHFFFAOYSA-N"
composition,"1"
adsorption,"2.31622"
line_id,"41"
pressure,"0.0572183"
total_adsorption,"2.49015"
species_data
InChIKey,"CURLTUGMZLYLDI-UHFFFAOYSA-N"
composition,"1"
adsorption,"2.49015"
line_id,"42"
pressure,"0.099884"
total_adsorption,"2.92018"
species_data
InChIKey,"CURLTUGMZLYLDI-UHFFFAOYSA-N"
composition,"1"
adsorption,"2.92018"
line_id,"43"
pressure,"0.126818"
total_adsorption,"3.13946"
species_data
InChIKey,"CURLTUGMZLYLDI-UHFFFAOYSA-N"
composition,"1"
adsorption,"3.13946"
line_id,"44"
pressure,"0.174385"
total_adsorption,"3.37522"
species_data
InChIKey,"CURLTUGMZLYLDI-UHFFFAOYSA-N"
composition,"1"
adsorption,"3.37522"
line_id,"45"
pressure,"0.221432"
total_adsorption,"3.57651"
species_data
InChIKey,"CURLTUGMZLYLDI-UHFFFAOYSA-N"
composition,"1"
adsorption,"3.57651"
line_id,"46"
pressure,"0.465565"
total_adsorption,"4.25531"
species_data
InChIKey,"CURLTUGMZLYLDI-UHFFFAOYSA-N"
composition,"1"
adsorption,"4.25531"
line_id,"47"
pressure,"0.750672"
total_adsorption,"4.77799"
species_data
InChIKey,"CURLTUGMZLYLDI-UHFFFAOYSA-N"
composition,"1"
adsorption,"4.77799"

line,"pressure","composition (CURLTUGMZLYLDI-UHFFFAOYSA-N)","adsorption (CURLTUGMZLYLDI-UHFFFAOYSA-N)","total_adsorption"
1,"1.1E-5","1","0.0309435","0.0309435"
2,"1.29E-5","1","0.034744","0.034744"
3,"1.51E-5","1","0.0390113","0.0390113"
4,"1.77E-5","1","0.0438036","0.0438036"
5,"2.14E-5","1","0.0484764","0.0484764"
6,"2.5E-5","1","0.0544315","0.0544315"
7,"2.93E-5","1","0.0611167","0.0611167"
8,"3.44E-5","1","0.0686246","0.0686246"
9,"4.14E-5","1","0.0770531","0.0770531"
10,"4.85E-5","1","0.0852747","0.0852747"
11,"6.32E-5","1","0.101459","0.101459"
12,"7.6E-5","1","0.113921","0.113921"
13,"8.91E-5","1","0.126075","0.126075"
14,"9.64E-5","1","0.139526","0.139526"
15,"0.000119234","1","0.150003","0.150003"
16,"0.000168202","1","0.183718","0.183718"
17,"0.000202456","1","0.203318","0.203318"
18,"0.000243652","1","0.228292","0.228292"
19,"0.000293332","1","0.245435","0.245435"
20,"0.000317475","1","0.267715","0.267715"
21,"0.000382164","1","0.292018","0.292018"
22,"0.000424815","1","0.313946","0.313946"
23,"0.000497852","1","0.352509","0.352509"
24,"0.000684195","1","0.407439","0.407439"
25,"0.000823607","1","0.444426","0.444426"
26,"0.00101792","1","0.499014","0.499014"
27,"0.00155522","1","0.611173","0.611173"
28,"0.00187212","1","0.666652","0.666652"
29,"0.00257286","1","0.770534","0.770534"
30,"0.00318058","1","0.840482","0.840482"
31,"0.00437158","1","0.957485","0.957485"
32,"0.00526175","1","1.05964","1.05964"
33,"0.00847917","1","1.27914","1.27914"
34,"0.0104819","1","1.39526","1.39526"
35,"0.0136639","1","1.54411","1.54411"
36,"0.0173484","1","1.66007","1.66007"
37,"0.0214485","1","1.78473","1.78473"
38,"0.027229","1","1.94674","1.94674"
39,"0.0336643","1","2.09293","2.09293"
40,"0.0462805","1","2.31622","2.31622"
41,"0.0572183","1","2.49015","2.49015"
42,"0.099884","1","2.92018","2.92018"
43,"0.126818","1","3.13946","3.13946"
44,"0.174385","1","3.37522","3.37522"
45,"0.221432","1","3.57651","3.57651"
46,"0.465565","1","4.25531","4.25531"
47,"0.750672","1","4.77799","4.77799"

File: Zeolite-CO2 Data/Data/10.1021Je800900a.Isotherm9.csv

filename,"10.1021Je800900a.Isotherm9"
DOI,"10.1021/Je800900a"
articleSource,"UNKNOWN"
date,"1000-01-01"
digitizer,"UNKNOWN"
adsorbent
hashkey,"NIST-MATDB-035dc75dddd00241bd76627f78cbef2d"
name,"Zeolite 5A"
adsorbates
InChIKey,"CURLTUGMZLYLDI-UHFFFAOYSA-N"
name,"Carbon Dioxide"
category,""
temperature,"323"
tabular_data,"0"
isotherm_type,""
adsorptionUnits,"mmol/g"
pressureUnits,"bar"
compositionType,"molefraction"
concentrationUnits,""
isotherm_data
line_id,"1"
pressure,"0.000354838"
total_adsorption,"0.141561"
species_data
InChIKey,"CURLTUGMZLYLDI-UHFFFAOYSA-N"
composition,"1"
adsorption,"0.141561"
line_id,"2"
pressure,"0.00107939"
total_adsorption,"0.245435"
species_data
InChIKey,"CURLTUGMZLYLDI-UHFFFAOYSA-N"
composition,"1"
adsorption,"0.245435"
line_id,"3"
pressure,"0.00156426"
total_adsorption,"0.287819"
species_data
InChIKey,"CURLTUGMZLYLDI-UHFFFAOYSA-N"
composition,"1"
adsorption,"0.287819"
line_id,"4"
pressure,"0.00193245"
total_adsorption,"0.342445"
species_data
InChIKey,"CURLTUGMZLYLDI-UHFFFAOYSA-N"
composition,"1"
adsorption,"0.342445"
line_id,"5"
pressure,"0.00319657"
total_adsorption,"0.438035"
species_data
InChIKey,"CURLTUGMZLYLDI-UHFFFAOYSA-N"
composition,"1"
adsorption,"0.438035"
line_id,"6"
pressure,"0.00463043"
total_adsorption,"0.544313"
species_data
InChIKey,"CURLTUGMZLYLDI-UHFFFAOYSA-N"
composition,"1"
adsorption,"0.544313"
line_id,"7"
pressure,"0.00807688"
total_adsorption,"0.70641"
species_data
InChIKey,"CURLTUGMZLYLDI-UHFFFAOYSA-N"
composition,"1"
adsorption,"0.70641"
line_id,"8"
pressure,"0.0133604"
total_adsorption,"0.903597"
species_data
InChIKey,"CURLTUGMZLYLDI-UHFFFAOYSA-N"
composition,"1"
adsorption,"0.903597"
line_id,"9"
pressure,"0.0198815"
total_adsorption,"1.07509"
species_data
InChIKey,"CURLTUGMZLYLDI-UHFFFAOYSA-N"
composition,"1"
adsorption,"1.07509"
line_id,"10"
pressure,"0.0311909"
total_adsorption,"1.33594"
species_data
InChIKey,"CURLTUGMZLYLDI-UHFFFAOYSA-N"
composition,"1"
adsorption,"1.33594"
line_id,"11"
pressure,"0.0558911"
total_adsorption,"1.66007"
species_data
InChIKey,"CURLTUGMZLYLDI-UHFFFAOYSA-N"
composition,"1"
adsorption,"1.66007"
line_id,"12"
pressure,"0.0924837"
total_adsorption,"2.03318"
species_data
InChIKey,"CURLTUGMZLYLDI-UHFFFAOYSA-N"
composition,"1"
adsorption,"2.03318"
line_id,"13"
pressure,"0.145158"
total_adsorption,"2.38428"
species_data
InChIKey,"CURLTUGMZLYLDI-UHFFFAOYSA-N"
composition,"1"
adsorption,"2.38428"
line_id,"14"
pressure,"0.22783"
total_adsorption,"2.79602"
species_data
InChIKey,"CURLTUGMZLYLDI-UHFFFAOYSA-N"
composition,"1"
adsorption,"2.79602"
line_id,"15"
pressure,"0.367308"
total_adsorption,"3.18526"
species_data
InChIKey,"CURLTUGMZLYLDI-UHFFFAOYSA-N"
composition,"1"
adsorption,"3.18526"
line_id,"16"
pressure,"0.518621"
total_adsorption,"3.47441"
species_data
InChIKey,"CURLTUGMZLYLDI-UHFFFAOYSA-N"
composition,"1"
adsorption,"3.47441"

line,"pressure","composition (CURLTUGMZLYLDI-UHFFFAOYSA-N)","adsorption (CURLTUGMZLYLDI-UHFFFAOYSA-N)","total_adsorption"
1,"0.000354838","1","0.141561","0.141561"
2,"0.00107939","1","0.245435","0.245435"
3,"0.00156426","1","0.287819","0.287819"
4,"0.00193245","1","0.342445","0.342445"
5,"0.00319657","1","0.438035","0.438035"
6,"0.00463043","1","0.544313","0.544313"
7,"0.00807688","1","0.70641","0.70641"
8,"0.0133604","1","0.903597","0.903597"
9,"0.0198815","1","1.07509","1.07509"
10,"0.0311909","1","1.33594","1.33594"
11,"0.0558911","1","1.66007","1.66007"
12,"0.0924837","1","2.03318","2.03318"
13,"0.145158","1","2.38428","2.38428"
14,"0.22783","1","2.79602","2.79602"
15,"0.367308","1","3.18526","3.18526"
16,"0.518621","1","3.47441","3.47441"

File: Zeolite-CO2 Data/Data/10.1021Jp210240x.Isotherm4.csv

filename,"10.1021Jp210240x.Isotherm4"
DOI,"10.1021/Jp210240x"
articleSource,"UNKNOWN"
date,"1000-01-01"
digitizer,"UNKNOWN"
adsorbent
hashkey,"NIST-MATDB-035dc75dddd00241bd76627f78cbef2d"
name,"Zeolite 5A"
adsorbates
InChIKey,"CURLTUGMZLYLDI-UHFFFAOYSA-N"
name,"Carbon Dioxide"
category,""
temperature,"273"
tabular_data,"0"
isotherm_type,""
adsorptionUnits,"mmol/g"
pressureUnits,"bar"
compositionType,"molefraction"
concentrationUnits,""
isotherm_data
line_id,"1"
pressure,"0.0037594"
total_adsorption,"1.28906"
species_data
InChIKey,"CURLTUGMZLYLDI-UHFFFAOYSA-N"
composition,"1"
adsorption,"1.28906"
line_id,"2"
pressure,"0.0263158"
total_adsorption,"3.66514"
species_data
InChIKey,"CURLTUGMZLYLDI-UHFFFAOYSA-N"
composition,"1"
adsorption,"3.66514"
line_id,"3"
pressure,"0.056391"
total_adsorption,"4.08695"
species_data
InChIKey,"CURLTUGMZLYLDI-UHFFFAOYSA-N"
composition,"1"
adsorption,"4.08695"
line_id,"4"
pressure,"0.0827068"
total_adsorption,"4.28733"
species_data
InChIKey,"CURLTUGMZLYLDI-UHFFFAOYSA-N"
composition,"1"
adsorption,"4.28733"
line_id,"5"
pressure,"0.131579"
total_adsorption,"4.44651"
species_data
InChIKey,"CURLTUGMZLYLDI-UHFFFAOYSA-N"
composition,"1"
adsorption,"4.44651"
line_id,"6"
pressure,"0.161654"
total_adsorption,"4.56616"
species_data
InChIKey,"CURLTUGMZLYLDI-UHFFFAOYSA-N"
composition,"1"
adsorption,"4.56616"
line_id,"7"
pressure,"0.214286"
total_adsorption,"4.64462"
species_data
InChIKey,"CURLTUGMZLYLDI-UHFFFAOYSA-N"
composition,"1"
adsorption,"4.64462"
line_id,"8"
pressure,"0.263158"
total_adsorption,"4.68294"
species_data
InChIKey,"CURLTUGMZLYLDI-UHFFFAOYSA-N"
composition,"1"
adsorption,"4.68294"
line_id,"9"
pressure,"0.319549"
total_adsorption,"4.78138"
species_data
InChIKey,"CURLTUGMZLYLDI-UHFFFAOYSA-N"
composition,"1"
adsorption,"4.78138"
line_id,"10"
pressure,"0.360902"
total_adsorption,"4.82"
species_data
InChIKey,"CURLTUGMZLYLDI-UHFFFAOYSA-N"
composition,"1"
adsorption,"4.82"
line_id,"11"
pressure,"0.417293"
total_adsorption,"4.87816"
species_data
InChIKey,"CURLTUGMZLYLDI-UHFFFAOYSA-N"
composition,"1"
adsorption,"4.87816"
line_id,"12"
pressure,"0.466165"
total_adsorption,"4.91648"
species_data
InChIKey,"CURLTUGMZLYLDI-UHFFFAOYSA-N"
composition,"1"
adsorption,"4.91648"
line_id,"13"
pressure,"0.515038"
total_adsorption,"4.9548"
species_data
InChIKey,"CURLTUGMZLYLDI-UHFFFAOYSA-N"
composition,"1"
adsorption,"4.9548"
line_id,"14"
pressure,"0.56391"
total_adsorption,"4.97298"
species_data
InChIKey,"CURLTUGMZLYLDI-UHFFFAOYSA-N"
composition,"1"
adsorption,"4.97298"
line_id,"15"
pressure,"0.616541"
total_adsorption,"5.01114"
species_data
InChIKey,"CURLTUGMZLYLDI-UHFFFAOYSA-N"
composition,"1"
adsorption,"5.01114"
line_id,"16"
pressure,"0.665414"
total_adsorption,"5.04946"
species_data
InChIKey,"CURLTUGMZLYLDI-UHFFFAOYSA-N"
composition,"1"
adsorption,"5.04946"
line_id,"17"
pressure,"0.714286"
total_adsorption,"5.06764"
species_data
InChIKey,"CURLTUGMZLYLDI-UHFFFAOYSA-N"
composition,"1"
adsorption,"5.06764"
line_id,"18"
pressure,"0.770677"
total_adsorption,"5.08551"
species_data
InChIKey,"CURLTUGMZLYLDI-UHFFFAOYSA-N"
composition,"1"
adsorption,"5.08551"
line_id,"19"
pressure,"0.819549"
total_adsorption,"5.14397"
species_data
InChIKey,"CURLTUGMZLYLDI-UHFFFAOYSA-N"
composition,"1"
adsorption,"5.14397"
line_id,"20"
pressure,"0.921053"
total_adsorption,"5.18017"
species_data
InChIKey,"CURLTUGMZLYLDI-UHFFFAOYSA-N"
composition,"1"
adsorption,"5.18017"
line_id,"21"
pressure,"0.969925"
total_adsorption,"5.19835"
species_data
InChIKey,"CURLTUGMZLYLDI-UHFFFAOYSA-N"
composition,"1"
adsorption,"5.19835"

line,"pressure","composition (CURLTUGMZLYLDI-UHFFFAOYSA-N)","adsorption (CURLTUGMZLYLDI-UHFFFAOYSA-N)","total_adsorption"
1,"0.0037594","1","1.28906","1.28906"
2,"0.0263158","1","3.66514","3.66514"
3,"0.056391","1","4.08695","4.08695"
4,"0.0827068","1","4.28733","4.28733"
5,"0.131579","1","4.44651","4.44651"
6,"0.161654","1","4.56616","4.56616"
7,"0.214286","1","4.64462","4.64462"
8,"0.263158","1","4.68294","4.68294"
9,"0.319549","1","4.78138","4.78138"
10,"0.360902","1","4.82","4.82"
11,"0.417293","1","4.87816","4.87816"
12,"0.466165","1","4.91648","4.91648"
13,"0.515038","1","4.9548","4.9548"
14,"0.56391","1","4.97298","4.97298"
15,"0.616541","1","5.01114","5.01114"
16,"0.665414","1","5.04946","5.04946"
17,"0.714286","1","5.06764","5.06764"
18,"0.770677","1","5.08551","5.08551"
19,"0.819549","1","5.14397","5.14397"
20,"0.921053","1","5.18017","5.18017"
21,"0.969925","1","5.19835","5.19835"

File: Zeolite-CO2 Data/Data/10.1021Jp3046356.Isotherm20.csv

filename,"10.1021Jp3046356.Isotherm20"
DOI,"10.1021/Jp3046356"
articleSource,"UNKNOWN"
date,"1000-01-01"
digitizer,"UNKNOWN"
adsorbent
hashkey,"NIST-MATDB-b76bbf3e404395a8b5d1b9ec08bf2d8f"
name,"Zeolite 13X"
adsorbates
InChIKey,"CURLTUGMZLYLDI-UHFFFAOYSA-N"
name,"Carbon Dioxide"
category,""
temperature,"298"
tabular_data,"0"
isotherm_type,""
adsorptionUnits,"mmol/g"
pressureUnits,"bar"
compositionType,"molefraction"
concentrationUnits,""
isotherm_data
line_id,"1"
pressure,"0.097663"
total_adsorption,"0.712329"
species_data
InChIKey,"CURLTUGMZLYLDI-UHFFFAOYSA-N"
composition,"1"
adsorption,"0.712329"
line_id,"2"
pressure,"0.14601"
total_adsorption,"1.0411"
species_data
InChIKey,"CURLTUGMZLYLDI-UHFFFAOYSA-N"
composition,"1"
adsorption,"1.0411"
line_id,"3"
pressure,"0.208206"
total_adsorption,"1.31507"
species_data
InChIKey,"CURLTUGMZLYLDI-UHFFFAOYSA-N"
composition,"1"
adsorption,"1.31507"
line_id,"4"
pressure,"0.283175"
total_adsorption,"1.75342"
species_data
InChIKey,"CURLTUGMZLYLDI-UHFFFAOYSA-N"
composition,"1"
adsorption,"1.75342"
line_id,"5"
pressure,"0.433497"
total_adsorption,"2.13699"
species_data
InChIKey,"CURLTUGMZLYLDI-UHFFFAOYSA-N"
composition,"1"
adsorption,"2.13699"
line_id,"6"
pressure,"0.618153"
total_adsorption,"2.63014"
species_data
InChIKey,"CURLTUGMZLYLDI-UHFFFAOYSA-N"
composition,"1"
adsorption,"2.63014"
line_id,"7"
pressure,"0.902567"
total_adsorption,"3.12329"
species_data
InChIKey,"CURLTUGMZLYLDI-UHFFFAOYSA-N"
composition,"1"
adsorption,"3.12329"
line_id,"8"
pressure,"1.83527"
total_adsorption,"3.89041"
species_data
InChIKey,"CURLTUGMZLYLDI-UHFFFAOYSA-N"
composition,"1"
adsorption,"3.89041"
line_id,"9"
pressure,"2.61703"
total_adsorption,"4.27397"
species_data
InChIKey,"CURLTUGMZLYLDI-UHFFFAOYSA-N"
composition,"1"
adsorption,"4.27397"
line_id,"10"
pressure,"3.82113"
total_adsorption,"4.60274"
species_data
InChIKey,"CURLTUGMZLYLDI-UHFFFAOYSA-N"
composition,"1"
adsorption,"4.60274"
line_id,"11"
pressure,"5.4488"
total_adsorption,"4.76712"
species_data
InChIKey,"CURLTUGMZLYLDI-UHFFFAOYSA-N"
composition,"1"
adsorption,"4.76712"
line_id,"12"
pressure,"7.76982"
total_adsorption,"5.09589"
species_data
InChIKey,"CURLTUGMZLYLDI-UHFFFAOYSA-N"
composition,"1"
adsorption,"5.09589"
line_id,"13"
pressure,"11.0795"
total_adsorption,"5.20548"
species_data
InChIKey,"CURLTUGMZLYLDI-UHFFFAOYSA-N"
composition,"1"
adsorption,"5.20548"
line_id,"14"
pressure,"16.5646"
total_adsorption,"5.47945"
species_data
InChIKey,"CURLTUGMZLYLDI-UHFFFAOYSA-N"
composition,"1"
adsorption,"5.47945"
line_id,"15"
pressure,"25.3577"
total_adsorption,"5.69863"
species_data
InChIKey,"CURLTUGMZLYLDI-UHFFFAOYSA-N"
composition,"1"
adsorption,"5.69863"
line_id,"16"
pressure,"33.6822"
total_adsorption,"5.91781"
species_data
InChIKey,"CURLTUGMZLYLDI-UHFFFAOYSA-N"
composition,"1"
adsorption,"5.91781"
line_id,"17"
pressure,"51.562"
total_adsorption,"6.24658"
species_data
InChIKey,"CURLTUGMZLYLDI-UHFFFAOYSA-N"
composition,"1"
adsorption,"6.24658"
line_id,"18"
pressure,"70.1278"
total_adsorption,"6.52055"
species_data
InChIKey,"CURLTUGMZLYLDI-UHFFFAOYSA-N"
composition,"1"
adsorption,"6.52055"

line,"pressure","composition (CURLTUGMZLYLDI-UHFFFAOYSA-N)","adsorption (CURLTUGMZLYLDI-UHFFFAOYSA-N)","total_adsorption"
1,"0.097663","1","0.712329","0.712329"
2,"0.14601","1","1.0411","1.0411"
3,"0.208206","1","1.31507","1.31507"
4,"0.283175","1","1.75342","1.75342"
5,"0.433497","1","2.13699","2.13699"
6,"0.618153","1","2.63014","2.63014"
7,"0.902567","1","3.12329","3.12329"
8,"1.83527","1","3.89041","3.89041"
9,"2.61703","1","4.27397","4.27397"
10,"3.82113","1","4.60274","4.60274"
11,"5.4488","1","4.76712","4.76712"
12,"7.76982","1","5.09589","5.09589"
13,"11.0795","1","5.20548","5.20548"
14,"16.5646","1","5.47945","5.47945"
15,"25.3577","1","5.69863","5.69863"
16,"33.6822","1","5.91781","5.91781"
17,"51.562","1","6.24658","6.24658"
18,"70.1278","1","6.52055","6.52055"

File: Zeolite-CO2 Data/Data/10.1021Jp308525k.isotherm21.csv

filename,"10.1021Jp308525k.isotherm21"
DOI,"10.1021/Jp308525k"
articleSource,"UNKNOWN"
date,"1000-01-01"
digitizer,"UNKNOWN"
adsorbent
hashkey,"NIST-MATDB-c422d2007633d4bce61c708dc86bfc2d"
name,"Zeolite Na-Y"
adsorbates
InChIKey,"CURLTUGMZLYLDI-UHFFFAOYSA-N"
name,"Carbon Dioxide"
category,""
temperature,"303"
tabular_data,"0"
isotherm_type,""
adsorptionUnits,"cm3(STP)/cm3"
pressureUnits,"bar"
compositionType,"molefraction"
concentrationUnits,""
isotherm_data
line_id,"1"
pressure,"0.140083"
total_adsorption,"1.3241"
species_data
InChIKey,"CURLTUGMZLYLDI-UHFFFAOYSA-N"
composition,"1"
adsorption,"1.3241"
line_id,"2"
pressure,"0.35135"
total_adsorption,"2.02832"
species_data
InChIKey,"CURLTUGMZLYLDI-UHFFFAOYSA-N"
composition,"1"
adsorption,"2.02832"
line_id,"3"
pressure,"0.633041"
total_adsorption,"2.69029"
species_data
InChIKey,"CURLTUGMZLYLDI-UHFFFAOYSA-N"
composition,"1"
adsorption,"2.69029"
line_id,"4"
pressure,"1.7598"
total_adsorption,"3.47903"
species_data
InChIKey,"CURLTUGMZLYLDI-UHFFFAOYSA-N"
composition,"1"
adsorption,"3.47903"
line_id,"5"
pressure,"4.78797"
total_adsorption,"3.87339"
species_data
InChIKey,"CURLTUGMZLYLDI-UHFFFAOYSA-N"
composition,"1"
adsorption,"3.87339"
line_id,"6"
pressure,"10.0697"
total_adsorption,"4.16917"
species_data
InChIKey,"CURLTUGMZLYLDI-UHFFFAOYSA-N"
composition,"1"
adsorption,"4.16917"
line_id,"7"
pressure,"19.6471"
total_adsorption,"4.38043"
species_data
InChIKey,"CURLTUGMZLYLDI-UHFFFAOYSA-N"
composition,"1"
adsorption,"4.38043"
line_id,"8"
pressure,"24.788"
total_adsorption,"4.45086"
species_data
InChIKey,"CURLTUGMZLYLDI-UHFFFAOYSA-N"
composition,"1"
adsorption,"4.45086"
line_id,"9"
pressure,"29.9992"
total_adsorption,"4.45086"
species_data
InChIKey,"CURLTUGMZLYLDI-UHFFFAOYSA-N"
composition,"1"
adsorption,"4.45086"

line,"pressure","composition (CURLTUGMZLYLDI-UHFFFAOYSA-N)","adsorption (CURLTUGMZLYLDI-UHFFFAOYSA-N)","total_adsorption"
1,"0.140083","1","1.3241","1.3241"
2,"0.35135","1","2.02832","2.02832"
3,"0.633041","1","2.69029","2.69029"
4,"1.7598","1","3.47903","3.47903"
5,"4.78797","1","3.87339","3.87339"
6,"10.0697","1","4.16917","4.16917"
7,"19.6471","1","4.38043","4.38043"
8,"24.788","1","4.45086","4.45086"
9,"29.9992","1","4.45086","4.45086"
