Repository: ShohrehShahsavari/NISTARPA-E-Database

File: Zeolite-CO2 Data/Data/10.1021Jp3099768.Isotherm17.csv

filename,"10.1021Jp3099768.Isotherm17"
DOI,"10.1021/Jp3099768"
articleSource,"UNKNOWN"
date,"1000-01-01"
digitizer,"UNKNOWN"
adsorbent
hashkey,"NIST-MATDB-aab7f4d547e6752b772d6f12520fde3b"
name,"Zeolite MFI"
adsorbates
InChIKey,"CURLTUGMZLYLDI-UHFFFAOYSA-N"
name,"Carbon Dioxide"
category,""
temperature,"373"
tabular_data,"0"
isotherm_type,""
adsorptionUnits,"mmol/g"
pressureUnits,"bar"
compositionType,"molefraction"
concentrationUnits,""
isotherm_data
line_id,"1"
pressure,"0.131208"
total_adsorption,"0.0545051"
species_data
InChIKey,"CURLTUGMZLYLDI-UHFFFAOYSA-N"
composition,"1"
adsorption,"0.0545051"
line_id,"2"
pressure,"0.229539"
total_adsorption,"0.10907"
species_data
InChIKey,"CURLTUGMZLYLDI-UHFFFAOYSA-N"
composition,"1"
adsorption,"0.10907"
line_id,"3"
pressure,"0.393685"
total_adsorption,"0.152566"
species_data
InChIKey,"CURLTUGMZLYLDI-UHFFFAOYSA-N"
composition,"1"
adsorption,"0.152566"
line_id,"4"
pressure,"0.492136"
total_adsorption,"0.185233"
species_data
InChIKey,"CURLTUGMZLYLDI-UHFFFAOYSA-N"
composition,"1"
adsorption,"0.185233"
line_id,"5"
pressure,"0.607085"
total_adsorption,"0.206921"
species_data
InChIKey,"CURLTUGMZLYLDI-UHFFFAOYSA-N"
composition,"1"
adsorption,"0.206921"
line_id,"6"
pressure,"0.803928"
total_adsorption,"0.283205"
species_data
InChIKey,"CURLTUGMZLYLDI-UHFFFAOYSA-N"
composition,"1"
adsorption,"0.283205"
line_id,"7"
pressure,"0.984331"
total_adsorption,"0.359518"
species_data
InChIKey,"CURLTUGMZLYLDI-UHFFFAOYSA-N"
composition,"1"
adsorption,"0.359518"
line_id,"8"
pressure,"1.42751"
total_adsorption,"0.479147"
species_data
InChIKey,"CURLTUGMZLYLDI-UHFFFAOYSA-N"
composition,"1"
adsorption,"0.479147"
line_id,"9"
pressure,"1.80494"
total_adsorption,"0.598896"
species_data
InChIKey,"CURLTUGMZLYLDI-UHFFFAOYSA-N"
composition,"1"
adsorption,"0.598896"
line_id,"10"
pressure,"2.0184"
total_adsorption,"0.642302"
species_data
InChIKey,"CURLTUGMZLYLDI-UHFFFAOYSA-N"
composition,"1"
adsorption,"0.642302"
line_id,"11"
pressure,"2.41238"
total_adsorption,"0.740123"
species_data
InChIKey,"CURLTUGMZLYLDI-UHFFFAOYSA-N"
composition,"1"
adsorption,"0.740123"
line_id,"12"
pressure,"2.80643"
total_adsorption,"0.826996"
species_data
InChIKey,"CURLTUGMZLYLDI-UHFFFAOYSA-N"
composition,"1"
adsorption,"0.826996"
line_id,"13"
pressure,"3.00345"
total_adsorption,"0.870432"
species_data
InChIKey,"CURLTUGMZLYLDI-UHFFFAOYSA-N"
composition,"1"
adsorption,"0.870432"
line_id,"14"
pressure,"3.23341"
total_adsorption,"0.902859"
species_data
InChIKey,"CURLTUGMZLYLDI-UHFFFAOYSA-N"
composition,"1"
adsorption,"0.902859"
line_id,"15"
pressure,"3.39755"
total_adsorption,"0.946355"
species_data
InChIKey,"CURLTUGMZLYLDI-UHFFFAOYSA-N"
composition,"1"
adsorption,"0.946355"
line_id,"16"
pressure,"3.8081"
total_adsorption,"1.02225"
species_data
InChIKey,"CURLTUGMZLYLDI-UHFFFAOYSA-N"
composition,"1"
adsorption,"1.02225"
line_id,"17"
pressure,"4.02168"
total_adsorption,"1.04376"
species_data
InChIKey,"CURLTUGMZLYLDI-UHFFFAOYSA-N"
composition,"1"
adsorption,"1.04376"
line_id,"18"
pressure,"4.38303"
total_adsorption,"1.09784"
species_data
InChIKey,"CURLTUGMZLYLDI-UHFFFAOYSA-N"
composition,"1"
adsorption,"1.09784"
line_id,"19"
pressure,"4.62942"
total_adsorption,"1.13024"
species_data
InChIKey,"CURLTUGMZLYLDI-UHFFFAOYSA-N"
composition,"1"
adsorption,"1.13024"
line_id,"20"
pressure,"5.00727"
total_adsorption,"1.17334"
species_data
InChIKey,"CURLTUGMZLYLDI-UHFFFAOYSA-N"
composition,"1"
adsorption,"1.17334"
line_id,"21"
pressure,"5.36862"
total_adsorption,"1.22743"
species_data
InChIKey,"CURLTUGMZLYLDI-UHFFFAOYSA-N"
composition,"1"
adsorption,"1.22743"
line_id,"22"
pressure,"5.64789"
total_adsorption,"1.25977"
species_data
InChIKey,"CURLTUGMZLYLDI-UHFFFAOYSA-N"
composition,"1"
adsorption,"1.25977"
line_id,"23"
pressure,"6.0093"
total_adsorption,"1.3029"
species_data
InChIKey,"CURLTUGMZLYLDI-UHFFFAOYSA-N"
composition,"1"
adsorption,"1.3029"

line,"pressure","composition (CURLTUGMZLYLDI-UHFFFAOYSA-N)","adsorption (CURLTUGMZLYLDI-UHFFFAOYSA-N)","total_adsorption"
1,"0.131208","1","0.0545051","0.0545051"
2,"0.229539","1","0.10907","0.10907"
3,"0.393685","1","0.152566","0.152566"
4,"0.492136","1","0.185233","0.185233"
5,"0.607085","1","0.206921","0.206921"
6,"0.803928","1","0.283205","0.283205"
7,"0.984331","1","0.359518","0.359518"
8,"1.42751","1","0.479147","0.479147"
9,"1.80494","1","0.598896","0.598896"
10,"2.0184","1","0.642302","0.642302"
11,"2.41238","1","0.740123","0.740123"
12,"2.80643","1","0.826996","0.826996"
13,"3.00345","1","0.870432","0.870432"
14,"3.23341","1","0.902859","0.902859"
15,"3.39755","1","0.946355","0.946355"
16,"3.8081","1","1.02225","1.02225"
17,"4.02168","1","1.04376","1.04376"
18,"4.38303","1","1.09784","1.09784"
19,"4.62942","1","1.13024","1.13024"
20,"5.00727","1","1.17334","1.17334"
21,"5.36862","1","1.22743","1.22743"
22,"5.64789","1","1.25977","1.25977"
23,"6.0093","1","1.3029","1.3029"

File: Zeolite-CO2 Data/Data/10.1021Jp3099768.Isotherm2.csv

filename,"10.1021Jp3099768.Isotherm2"
DOI,"10.1021/Jp3099768"
articleSource,"UNKNOWN"
date,"1000-01-01"
digitizer,"UNKNOWN"
adsorbent
hashkey,"NIST-MATDB-aab7f4d547e6752b772d6f12520fde3b"
name,"Zeolite MFI"
adsorbates
InChIKey,"CURLTUGMZLYLDI-UHFFFAOYSA-N"
name,"Carbon Dioxide"
category,""
temperature,"303"
tabular_data,"0"
isotherm_type,""
adsorptionUnits,"mmol/g"
pressureUnits,"bar"
compositionType,"molefraction"
concentrationUnits,""
isotherm_data
line_id,"1"
pressure,"0.226661"
total_adsorption,"0.505379"
species_data
InChIKey,"CURLTUGMZLYLDI-UHFFFAOYSA-N"
composition,"1"
adsorption,"0.505379"
line_id,"2"
pressure,"0.28361"
total_adsorption,"0.692472"
species_data
InChIKey,"CURLTUGMZLYLDI-UHFFFAOYSA-N"
composition,"1"
adsorption,"0.692472"
line_id,"3"
pressure,"0.415326"
total_adsorption,"0.879799"
species_data
InChIKey,"CURLTUGMZLYLDI-UHFFFAOYSA-N"
composition,"1"
adsorption,"0.879799"
line_id,"4"
pressure,"0.49088"
total_adsorption,"1.04826"
species_data
InChIKey,"CURLTUGMZLYLDI-UHFFFAOYSA-N"
composition,"1"
adsorption,"1.04826"
line_id,"5"
pressure,"0.603642"
total_adsorption,"1.17945"
species_data
InChIKey,"CURLTUGMZLYLDI-UHFFFAOYSA-N"
composition,"1"
adsorption,"1.17945"
line_id,"6"
pressure,"0.810301"
total_adsorption,"1.40439"
species_data
InChIKey,"CURLTUGMZLYLDI-UHFFFAOYSA-N"
composition,"1"
adsorption,"1.40439"
line_id,"7"
pressure,"1.01678"
total_adsorption,"1.59195"
species_data
InChIKey,"CURLTUGMZLYLDI-UHFFFAOYSA-N"
composition,"1"
adsorption,"1.59195"
line_id,"8"
pressure,"1.2603"
total_adsorption,"1.70486"
species_data
InChIKey,"CURLTUGMZLYLDI-UHFFFAOYSA-N"
composition,"1"
adsorption,"1.70486"
line_id,"9"
pressure,"1.48513"
total_adsorption,"1.81771"
species_data
InChIKey,"CURLTUGMZLYLDI-UHFFFAOYSA-N"
composition,"1"
adsorption,"1.81771"
line_id,"10"
pressure,"1.69109"
total_adsorption,"1.89312"
species_data
InChIKey,"CURLTUGMZLYLDI-UHFFFAOYSA-N"
composition,"1"
adsorption,"1.89312"
line_id,"11"
pressure,"1.99095"
total_adsorption,"2.06228"
species_data
InChIKey,"CURLTUGMZLYLDI-UHFFFAOYSA-N"
composition,"1"
adsorption,"2.06228"
line_id,"12"
pressure,"2.36513"
total_adsorption,"2.13821"
species_data
InChIKey,"CURLTUGMZLYLDI-UHFFFAOYSA-N"
composition,"1"
adsorption,"2.13821"
line_id,"13"
pressure,"2.68333"
total_adsorption,"2.23266"
species_data
InChIKey,"CURLTUGMZLYLDI-UHFFFAOYSA-N"
composition,"1"
adsorption,"2.23266"
line_id,"14"
pressure,"3.00144"
total_adsorption,"2.30842"
species_data
InChIKey,"CURLTUGMZLYLDI-UHFFFAOYSA-N"
composition,"1"
adsorption,"2.30842"
line_id,"15"
pressure,"3.41292"
total_adsorption,"2.36577"
species_data
InChIKey,"CURLTUGMZLYLDI-UHFFFAOYSA-N"
composition,"1"
adsorption,"2.36577"
line_id,"16"
pressure,"3.78694"
total_adsorption,"2.40432"
species_data
InChIKey,"CURLTUGMZLYLDI-UHFFFAOYSA-N"
composition,"1"
adsorption,"2.40432"
line_id,"17"
pressure,"4.0301"
total_adsorption,"2.44246"
species_data
InChIKey,"CURLTUGMZLYLDI-UHFFFAOYSA-N"
composition,"1"
adsorption,"2.44246"
line_id,"18"
pressure,"4.36673"
total_adsorption,"2.48089"
species_data
InChIKey,"CURLTUGMZLYLDI-UHFFFAOYSA-N"
composition,"1"
adsorption,"2.48089"
line_id,"19"
pressure,"4.75944"
total_adsorption,"2.5195"
species_data
InChIKey,"CURLTUGMZLYLDI-UHFFFAOYSA-N"
composition,"1"
adsorption,"2.5195"
line_id,"20"
pressure,"5.00252"
total_adsorption,"2.53895"
species_data
InChIKey,"CURLTUGMZLYLDI-UHFFFAOYSA-N"
composition,"1"
adsorption,"2.53895"
line_id,"21"
pressure,"5.35784"
total_adsorption,"2.57744"
species_data
InChIKey,"CURLTUGMZLYLDI-UHFFFAOYSA-N"
composition,"1"
adsorption,"2.57744"
line_id,"22"
pressure,"5.78784"
total_adsorption,"2.59747"
species_data
InChIKey,"CURLTUGMZLYLDI-UHFFFAOYSA-N"
composition,"1"
adsorption,"2.59747"
line_id,"23"
pressure,"6.01223"
total_adsorption,"2.61686"
species_data
InChIKey,"CURLTUGMZLYLDI-UHFFFAOYSA-N"
composition,"1"
adsorption,"2.61686"

line,"pressure","composition (CURLTUGMZLYLDI-UHFFFAOYSA-N)","adsorption (CURLTUGMZLYLDI-UHFFFAOYSA-N)","total_adsorption"
1,"0.226661","1","0.505379","0.505379"
2,"0.28361","1","0.692472","0.692472"
3,"0.415326","1","0.879799","0.879799"
4,"0.49088","1","1.04826","1.04826"
5,"0.603642","1","1.17945","1.17945"
6,"0.810301","1","1.40439","1.40439"
7,"1.01678","1","1.59195","1.59195"
8,"1.2603","1","1.70486","1.70486"
9,"1.48513","1","1.81771","1.81771"
10,"1.69109","1","1.89312","1.89312"
11,"1.99095","1","2.06228","2.06228"
12,"2.36513","1","2.13821","2.13821"
13,"2.68333","1","2.23266","2.23266"
14,"3.00144","1","2.30842","2.30842"
15,"3.41292","1","2.36577","2.36577"
16,"3.78694","1","2.40432","2.40432"
17,"4.0301","1","2.44246","2.44246"
18,"4.36673","1","2.48089","2.48089"
19,"4.75944","1","2.5195","2.5195"
20,"5.00252","1","2.53895","2.53895"
21,"5.35784","1","2.57744","2.57744"
22,"5.78784","1","2.59747","2.59747"
23,"6.01223","1","2.61686","2.61686"

File: Zeolite-CO2 Data/Data/10.1021Jp3099768.Isotherm23.csv

filename,"10.1021Jp3099768.Isotherm23"
DOI,"10.1021/Jp3099768"
articleSource,"UNKNOWN"
date,"1000-01-01"
digitizer,"UNKNOWN"
adsorbent
hashkey,"NIST-MATDB-d2bbba25f3d205783266b0a1132cacde"
name,"Zeolite ALPO-17"
adsorbates
InChIKey,"CURLTUGMZLYLDI-UHFFFAOYSA-N"
name,"Carbon Dioxide"
category,""
temperature,"293"
tabular_data,"0"
isotherm_type,""
adsorptionUnits,"mmol/g"
pressureUnits,"bar"
compositionType,"molefraction"
concentrationUnits,""
isotherm_data
line_id,"1"
pressure,"0.0109893"
total_adsorption,"0.0195652"
species_data
InChIKey,"CURLTUGMZLYLDI-UHFFFAOYSA-N"
composition,"1"
adsorption,"0.0195652"
line_id,"2"
pressure,"0.0274484"
total_adsorption,"0.0652174"
species_data
InChIKey,"CURLTUGMZLYLDI-UHFFFAOYSA-N"
composition,"1"
adsorption,"0.0652174"
line_id,"3"
pressure,"0.052152"
total_adsorption,"0.123913"
species_data
InChIKey,"CURLTUGMZLYLDI-UHFFFAOYSA-N"
composition,"1"
adsorption,"0.123913"
line_id,"4"
pressure,"0.0768555"
total_adsorption,"0.182609"
species_data
InChIKey,"CURLTUGMZLYLDI-UHFFFAOYSA-N"
composition,"1"
adsorption,"0.182609"
line_id,"5"
pressure,"0.101569"
total_adsorption,"0.234783"
species_data
InChIKey,"CURLTUGMZLYLDI-UHFFFAOYSA-N"
composition,"1"
adsorption,"0.234783"
line_id,"6"
pressure,"0.126283"
total_adsorption,"0.286957"
species_data
InChIKey,"CURLTUGMZLYLDI-UHFFFAOYSA-N"
composition,"1"
adsorption,"0.286957"
line_id,"7"
pressure,"0.148231"
total_adsorption,"0.345652"
species_data
InChIKey,"CURLTUGMZLYLDI-UHFFFAOYSA-N"
composition,"1"
adsorption,"0.345652"
line_id,"8"
pressure,"0.172955"
total_adsorption,"0.391304"
species_data
InChIKey,"CURLTUGMZLYLDI-UHFFFAOYSA-N"
composition,"1"
adsorption,"0.391304"
line_id,"9"
pressure,"0.203148"
total_adsorption,"0.463043"
species_data
InChIKey,"CURLTUGMZLYLDI-UHFFFAOYSA-N"
composition,"1"
adsorption,"0.463043"
line_id,"10"
pressure,"0.24985"
total_adsorption,"0.547826"
species_data
InChIKey,"CURLTUGMZLYLDI-UHFFFAOYSA-N"
composition,"1"
adsorption,"0.547826"
line_id,"11"
pressure,"0.302012"
total_adsorption,"0.665217"
species_data
InChIKey,"CURLTUGMZLYLDI-UHFFFAOYSA-N"
composition,"1"
adsorption,"0.665217"
line_id,"12"
pressure,"0.337745"
total_adsorption,"0.717391"
species_data
InChIKey,"CURLTUGMZLYLDI-UHFFFAOYSA-N"
composition,"1"
adsorption,"0.717391"
line_id,"13"
pressure,"0.403681"
total_adsorption,"0.834783"
species_data
InChIKey,"CURLTUGMZLYLDI-UHFFFAOYSA-N"
composition,"1"
adsorption,"0.834783"
line_id,"14"
pressure,"0.49984"
total_adsorption,"1.00435"
species_data
InChIKey,"CURLTUGMZLYLDI-UHFFFAOYSA-N"
composition,"1"
adsorption,"1.00435"
line_id,"15"
pressure,"0.543818"
total_adsorption,"1.06957"
species_data
InChIKey,"CURLTUGMZLYLDI-UHFFFAOYSA-N"
composition,"1"
adsorption,"1.06957"
line_id,"16"
pressure,"0.601549"
total_adsorption,"1.14783"
species_data
InChIKey,"CURLTUGMZLYLDI-UHFFFAOYSA-N"
composition,"1"
adsorption,"1.14783"
line_id,"17"
pressure,"0.700513"
total_adsorption,"1.28478"
species_data
InChIKey,"CURLTUGMZLYLDI-UHFFFAOYSA-N"
composition,"1"
adsorption,"1.28478"
line_id,"18"
pressure,"0.741765"
total_adsorption,"1.33043"
species_data
InChIKey,"CURLTUGMZLYLDI-UHFFFAOYSA-N"
composition,"1"
adsorption,"1.33043"
line_id,"19"
pressure,"0.799497"
total_adsorption,"1.4087"
species_data
InChIKey,"CURLTUGMZLYLDI-UHFFFAOYSA-N"
composition,"1"
adsorption,"1.4087"
line_id,"20"
pressure,"0.840749"
total_adsorption,"1.45435"
species_data
InChIKey,"CURLTUGMZLYLDI-UHFFFAOYSA-N"
composition,"1"
adsorption,"1.45435"
line_id,"21"
pressure,"0.901256"
total_adsorption,"1.51957"
species_data
InChIKey,"CURLTUGMZLYLDI-UHFFFAOYSA-N"
composition,"1"
adsorption,"1.51957"
line_id,"22"
pressure,"0.945273"
total_adsorption,"1.5587"
species_data
InChIKey,"CURLTUGMZLYLDI-UHFFFAOYSA-N"
composition,"1"
adsorption,"1.5587"
line_id,"23"
pressure,"1.00302"
total_adsorption,"1.62391"
species_data
InChIKey,"CURLTUGMZLYLDI-UHFFFAOYSA-N"
composition,"1"
adsorption,"1.62391"

line,"pressure","composition (CURLTUGMZLYLDI-UHFFFAOYSA-N)","adsorption (CURLTUGMZLYLDI-UHFFFAOYSA-N)","total_adsorption"
1,"0.0109893","1","0.0195652","0.0195652"
2,"0.0274484","1","0.0652174","0.0652174"
3,"0.052152","1","0.123913","0.123913"
4,"0.0768555","1","0.182609","0.182609"
5,"0.101569","1","0.234783","0.234783"
6,"0.126283","1","0.286957","0.286957"
7,"0.148231","1","0.345652","0.345652"
8,"0.172955","1","0.391304","0.391304"
9,"0.203148","1","0.463043","0.463043"
10,"0.24985","1","0.547826","0.547826"
11,"0.302012","1","0.665217","0.665217"
12,"0.337745","1","0.717391","0.717391"
13,"0.403681","1","0.834783","0.834783"
14,"0.49984","1","1.00435","1.00435"
15,"0.543818","1","1.06957","1.06957"
16,"0.601549","1","1.14783","1.14783"
17,"0.700513","1","1.28478","1.28478"
18,"0.741765","1","1.33043","1.33043"
19,"0.799497","1","1.4087","1.4087"
20,"0.840749","1","1.45435","1.45435"
21,"0.901256","1","1.51957","1.51957"
22,"0.945273","1","1.5587","1.5587"
23,"1.00302","1","1.62391","1.62391"

File: Zeolite-CO2 Data/Data/10.1021Jp3099768.Isotherm3.csv

filename,"10.1021Jp3099768.Isotherm3"
DOI,"10.1021/Jp3099768"
articleSource,"UNKNOWN"
date,"1000-01-01"
digitizer,"UNKNOWN"
adsorbent
hashkey,"NIST-MATDB-aab7f4d547e6752b772d6f12520fde3b"
name,"Zeolite MFI"
adsorbates
InChIKey,"CURLTUGMZLYLDI-UHFFFAOYSA-N"
name,"Carbon Dioxide"
category,""
temperature,"408"
tabular_data,"0"
isotherm_type,""
adsorptionUnits,"mmol/g"
pressureUnits,"bar"
compositionType,"molefraction"
concentrationUnits,""
isotherm_data
line_id,"1"
pressure,"0.0748548"
total_adsorption,"0.0189248"
species_data
InChIKey,"CURLTUGMZLYLDI-UHFFFAOYSA-N"
composition,"1"
adsorption,"0.0189248"
line_id,"2"
pressure,"0.168401"
total_adsorption,"0.0379078"
species_data
InChIKey,"CURLTUGMZLYLDI-UHFFFAOYSA-N"
composition,"1"
adsorption,"0.0379078"
line_id,"3"
pressure,"0.280727"
total_adsorption,"0.0756409"
species_data
InChIKey,"CURLTUGMZLYLDI-UHFFFAOYSA-N"
composition,"1"
adsorption,"0.0756409"
line_id,"4"
pressure,"0.486512"
total_adsorption,"0.113665"
species_data
InChIKey,"CURLTUGMZLYLDI-UHFFFAOYSA-N"
composition,"1"
adsorption,"0.113665"
line_id,"5"
pressure,"0.598751"
total_adsorption,"0.132706"
species_data
InChIKey,"CURLTUGMZLYLDI-UHFFFAOYSA-N"
composition,"1"
adsorption,"0.132706"
line_id,"6"
pressure,"0.804536"
total_adsorption,"0.170731"
species_data
InChIKey,"CURLTUGMZLYLDI-UHFFFAOYSA-N"
composition,"1"
adsorption,"0.170731"
line_id,"7"
pressure,"0.991629"
total_adsorption,"0.208697"
species_data
InChIKey,"CURLTUGMZLYLDI-UHFFFAOYSA-N"
composition,"1"
adsorption,"0.208697"
line_id,"8"
pressure,"1.30965"
total_adsorption,"0.265762"
species_data
InChIKey,"CURLTUGMZLYLDI-UHFFFAOYSA-N"
composition,"1"
adsorption,"0.265762"
line_id,"9"
pressure,"1.64637"
total_adsorption,"0.322886"
species_data
InChIKey,"CURLTUGMZLYLDI-UHFFFAOYSA-N"
composition,"1"
adsorption,"0.322886"
line_id,"10"
pressure,"2.00178"
total_adsorption,"0.380068"
species_data
InChIKey,"CURLTUGMZLYLDI-UHFFFAOYSA-N"
composition,"1"
adsorption,"0.380068"
line_id,"11"
pressure,"2.35718"
total_adsorption,"0.43725"
species_data
InChIKey,"CURLTUGMZLYLDI-UHFFFAOYSA-N"
composition,"1"
adsorption,"0.43725"
line_id,"12"
pressure,"2.61896"
total_adsorption,"0.456757"
species_data
InChIKey,"CURLTUGMZLYLDI-UHFFFAOYSA-N"
composition,"1"
adsorption,"0.456757"
line_id,"13"
pressure,"2.82474"
total_adsorption,"0.494781"
species_data
InChIKey,"CURLTUGMZLYLDI-UHFFFAOYSA-N"
composition,"1"
adsorption,"0.494781"
line_id,"14"
pressure,"3.01184"
total_adsorption,"0.532747"
species_data
InChIKey,"CURLTUGMZLYLDI-UHFFFAOYSA-N"
composition,"1"
adsorption,"0.532747"
line_id,"15"
pressure,"3.29239"
total_adsorption,"0.571004"
species_data
InChIKey,"CURLTUGMZLYLDI-UHFFFAOYSA-N"
composition,"1"
adsorption,"0.571004"
line_id,"16"
pressure,"3.62902"
total_adsorption,"0.609436"
species_data
InChIKey,"CURLTUGMZLYLDI-UHFFFAOYSA-N"
composition,"1"
adsorption,"0.609436"
line_id,"17"
pressure,"4.00303"
total_adsorption,"0.647985"
species_data
InChIKey,"CURLTUGMZLYLDI-UHFFFAOYSA-N"
composition,"1"
adsorption,"0.647985"
line_id,"18"
pressure,"4.30227"
total_adsorption,"0.6863"
species_data
InChIKey,"CURLTUGMZLYLDI-UHFFFAOYSA-N"
composition,"1"
adsorption,"0.6863"
line_id,"19"
pressure,"4.65759"
total_adsorption,"0.72479"
species_data
InChIKey,"CURLTUGMZLYLDI-UHFFFAOYSA-N"
composition,"1"
adsorption,"0.72479"
line_id,"20"
pressure,"5.01283"
total_adsorption,"0.744588"
species_data
InChIKey,"CURLTUGMZLYLDI-UHFFFAOYSA-N"
composition,"1"
adsorption,"0.744588"
line_id,"21"
pressure,"5.40562"
total_adsorption,"0.801887"
species_data
InChIKey,"CURLTUGMZLYLDI-UHFFFAOYSA-N"
composition,"1"
adsorption,"0.801887"
line_id,"22"
pressure,"5.74233"
total_adsorption,"0.85901"
species_data
InChIKey,"CURLTUGMZLYLDI-UHFFFAOYSA-N"
composition,"1"
adsorption,"0.85901"
line_id,"23"
pressure,"6.00411"
total_adsorption,"0.878517"
species_data
InChIKey,"CURLTUGMZLYLDI-UHFFFAOYSA-N"
composition,"1"
adsorption,"0.878517"

line,"pressure","composition (CURLTUGMZLYLDI-UHFFFAOYSA-N)","adsorption (CURLTUGMZLYLDI-UHFFFAOYSA-N)","total_adsorption"
1,"0.0748548","1","0.0189248","0.0189248"
2,"0.168401","1","0.0379078","0.0379078"
3,"0.280727","1","0.0756409","0.0756409"
4,"0.486512","1","0.113665","0.113665"
5,"0.598751","1","0.132706","0.132706"
6,"0.804536","1","0.170731","0.170731"
7,"0.991629","1","0.208697","0.208697"
8,"1.30965","1","0.265762","0.265762"
9,"1.64637","1","0.322886","0.322886"
10,"2.00178","1","0.380068","0.380068"
11,"2.35718","1","0.43725","0.43725"
12,"2.61896","1","0.456757","0.456757"
13,"2.82474","1","0.494781","0.494781"
14,"3.01184","1","0.532747","0.532747"
15,"3.29239","1","0.571004","0.571004"
16,"3.62902","1","0.609436","0.609436"
17,"4.00303","1","0.647985","0.647985"
18,"4.30227","1","0.6863","0.6863"
19,"4.65759","1","0.72479","0.72479"
20,"5.01283","1","0.744588","0.744588"
21,"5.40562","1","0.801887","0.801887"
22,"5.74233","1","0.85901","0.85901"
23,"6.00411","1","0.878517","0.878517"

File: Zeolite-CO2 Data/Data/10.1021Jp3099768.Isotherm46.csv

filename,"10.1021Jp3099768.Isotherm46"
DOI,"10.1021/Jp3099768"
articleSource,"UNKNOWN"
date,"1000-01-01"
digitizer,"UNKNOWN"
adsorbent
hashkey,"NIST-MATDB-fc6b9ac16e0293a6e747be1f5895e1b6"
name,"Zeolite ERI"
adsorbates
InChIKey,"CURLTUGMZLYLDI-UHFFFAOYSA-N"
name,"Carbon Dioxide"
category,""
temperature,"298"
tabular_data,"0"
isotherm_type,""
adsorptionUnits,"mmol/g"
pressureUnits,"bar"
compositionType,"molefraction"
concentrationUnits,""
isotherm_data
line_id,"1"
pressure,"0.023622"
total_adsorption,"0.0612245"
species_data
InChIKey,"CURLTUGMZLYLDI-UHFFFAOYSA-N"
composition,"1"
adsorption,"0.0612245"
line_id,"2"
pressure,"0.0498688"
total_adsorption,"0.122449"
species_data
InChIKey,"CURLTUGMZLYLDI-UHFFFAOYSA-N"
composition,"1"
adsorption,"0.122449"
line_id,"3"
pressure,"0.0761155"
total_adsorption,"0.176871"
species_data
InChIKey,"CURLTUGMZLYLDI-UHFFFAOYSA-N"
composition,"1"
adsorption,"0.176871"
line_id,"4"
pressure,"0.102362"
total_adsorption,"0.244898"
species_data
InChIKey,"CURLTUGMZLYLDI-UHFFFAOYSA-N"
composition,"1"
adsorption,"0.244898"
line_id,"5"
pressure,"0.146982"
total_adsorption,"0.353741"
species_data
InChIKey,"CURLTUGMZLYLDI-UHFFFAOYSA-N"
composition,"1"
adsorption,"0.353741"
line_id,"6"
pressure,"0.173228"
total_adsorption,"0.401361"
species_data
InChIKey,"CURLTUGMZLYLDI-UHFFFAOYSA-N"
composition,"1"
adsorption,"0.401361"
line_id,"7"
pressure,"0.2021"
total_adsorption,"0.469388"
species_data
InChIKey,"CURLTUGMZLYLDI-UHFFFAOYSA-N"
composition,"1"
adsorption,"0.469388"
line_id,"8"
pressure,"0.246719"
total_adsorption,"0.564626"
species_data
InChIKey,"CURLTUGMZLYLDI-UHFFFAOYSA-N"
composition,"1"
adsorption,"0.564626"
line_id,"9"
pressure,"0.270341"
total_adsorption,"0.619048"
species_data
InChIKey,"CURLTUGMZLYLDI-UHFFFAOYSA-N"
composition,"1"
adsorption,"0.619048"
line_id,"10"
pressure,"0.296588"
total_adsorption,"0.666667"
species_data
InChIKey,"CURLTUGMZLYLDI-UHFFFAOYSA-N"
composition,"1"
adsorption,"0.666667"
line_id,"11"
pressure,"0.401575"
total_adsorption,"0.863946"
species_data
InChIKey,"CURLTUGMZLYLDI-UHFFFAOYSA-N"
composition,"1"
adsorption,"0.863946"
line_id,"12"
pressure,"0.44357"
total_adsorption,"0.952381"
species_data
InChIKey,"CURLTUGMZLYLDI-UHFFFAOYSA-N"
composition,"1"
adsorption,"0.952381"
line_id,"13"
pressure,"0.501312"
total_adsorption,"1.05442"
species_data
InChIKey,"CURLTUGMZLYLDI-UHFFFAOYSA-N"
composition,"1"
adsorption,"1.05442"
line_id,"14"
pressure,"0.535433"
total_adsorption,"1.12245"
species_data
InChIKey,"CURLTUGMZLYLDI-UHFFFAOYSA-N"
composition,"1"
adsorption,"1.12245"
line_id,"15"
pressure,"0.60105"
total_adsorption,"1.20408"
species_data
InChIKey,"CURLTUGMZLYLDI-UHFFFAOYSA-N"
composition,"1"
adsorption,"1.20408"
line_id,"16"
pressure,"0.658793"
total_adsorption,"1.31293"
species_data
InChIKey,"CURLTUGMZLYLDI-UHFFFAOYSA-N"
composition,"1"
adsorption,"1.31293"
line_id,"17"
pressure,"0.700787"
total_adsorption,"1.35374"
species_data
InChIKey,"CURLTUGMZLYLDI-UHFFFAOYSA-N"
composition,"1"
adsorption,"1.35374"
line_id,"18"
pressure,"0.742782"
total_adsorption,"1.39456"
species_data
InChIKey,"CURLTUGMZLYLDI-UHFFFAOYSA-N"
composition,"1"
adsorption,"1.39456"
line_id,"19"
pressure,"0.795276"
total_adsorption,"1.46939"
species_data
InChIKey,"CURLTUGMZLYLDI-UHFFFAOYSA-N"
composition,"1"
adsorption,"1.46939"
line_id,"20"
pressure,"0.83727"
total_adsorption,"1.51701"
species_data
InChIKey,"CURLTUGMZLYLDI-UHFFFAOYSA-N"
composition,"1"
adsorption,"1.51701"
line_id,"21"
pressure,"0.900262"
total_adsorption,"1.59864"
species_data
InChIKey,"CURLTUGMZLYLDI-UHFFFAOYSA-N"
composition,"1"
adsorption,"1.59864"
line_id,"22"
pressure,"0.937008"
total_adsorption,"1.63946"
species_data
InChIKey,"CURLTUGMZLYLDI-UHFFFAOYSA-N"
composition,"1"
adsorption,"1.63946"
line_id,"23"
pressure,"1.00525"
total_adsorption,"1.71429"
species_data
InChIKey,"CURLTUGMZLYLDI-UHFFFAOYSA-N"
composition,"1"
adsorption,"1.71429"

line,"pressure","composition (CURLTUGMZLYLDI-UHFFFAOYSA-N)","adsorption (CURLTUGMZLYLDI-UHFFFAOYSA-N)","total_adsorption"
1,"0.023622","1","0.0612245","0.0612245"
2,"0.0498688","1","0.122449","0.122449"
3,"0.0761155","1","0.176871","0.176871"
4,"0.102362","1","0.244898","0.244898"
5,"0.146982","1","0.353741","0.353741"
6,"0.173228","1","0.401361","0.401361"
7,"0.2021","1","0.469388","0.469388"
8,"0.246719","1","0.564626","0.564626"
9,"0.270341","1","0.619048","0.619048"
10,"0.296588","1","0.666667","0.666667"
11,"0.401575","1","0.863946","0.863946"
12,"0.44357","1","0.952381","0.952381"
13,"0.501312","1","1.05442","1.05442"
14,"0.535433","1","1.12245","1.12245"
15,"0.60105","1","1.20408","1.20408"
16,"0.658793","1","1.31293","1.31293"
17,"0.700787","1","1.35374","1.35374"
18,"0.742782","1","1.39456","1.39456"
19,"0.795276","1","1.46939","1.46939"
20,"0.83727","1","1.51701","1.51701"
21,"0.900262","1","1.59864","1.59864"
22,"0.937008","1","1.63946","1.63946"
23,"1.00525","1","1.71429","1.71429"

File: Zeolite-CO2 Data/Data/10.1021Jp3099768.Isotherm56.csv

filename,"10.1021Jp3099768.Isotherm56"
DOI,"10.1021/Jp3099768"
articleSource,"UNKNOWN"
date,"1000-01-01"
digitizer,"UNKNOWN"
adsorbent
hashkey,"NIST-MATDB-367c1fc33062b7f842fdf3a5071148d9"
name,"Zeolite FAU"
adsorbates
InChIKey,"CURLTUGMZLYLDI-UHFFFAOYSA-N"
name,"Carbon Dioxide"
category,""
temperature,"298"
tabular_data,"0"
isotherm_type,""
adsorptionUnits,"mmol/g"
pressureUnits,"bar"
compositionType,"molefraction"
concentrationUnits,""
isotherm_data
line_id,"1"
pressure,"0.033916"
total_adsorption,"0.00406313"
species_data
InChIKey,"CURLTUGMZLYLDI-UHFFFAOYSA-N"
composition,"1"
adsorption,"0.00406313"
line_id,"2"
pressure,"0.0547861"
total_adsorption,"0.00677427"
species_data
InChIKey,"CURLTUGMZLYLDI-UHFFFAOYSA-N"
composition,"1"
adsorption,"0.00677427"
line_id,"3"
pressure,"0.099155"
total_adsorption,"0.00945321"
species_data
InChIKey,"CURLTUGMZLYLDI-UHFFFAOYSA-N"
composition,"1"
adsorption,"0.00945321"
line_id,"4"
pressure,"0.153968"
total_adsorption,"0.0121179"
species_data
InChIKey,"CURLTUGMZLYLDI-UHFFFAOYSA-N"
composition,"1"
adsorption,"0.0121179"
line_id,"5"
pressure,"0.20093"
total_adsorption,"0.017533"
species_data
InChIKey,"CURLTUGMZLYLDI-UHFFFAOYSA-N"
composition,"1"
adsorption,"0.017533"
line_id,"6"
pressure,"0.263558"
total_adsorption,"0.0229266"
species_data
InChIKey,"CURLTUGMZLYLDI-UHFFFAOYSA-N"
composition,"1"
adsorption,"0.0229266"
line_id,"7"
pressure,"0.305298"
total_adsorption,"0.0283489"
species_data
InChIKey,"CURLTUGMZLYLDI-UHFFFAOYSA-N"
composition,"1"
adsorption,"0.0283489"
line_id,"8"
pressure,"0.352278"
total_adsorption,"0.0310243"
species_data
InChIKey,"CURLTUGMZLYLDI-UHFFFAOYSA-N"
composition,"1"
adsorption,"0.0310243"
line_id,"9"
pressure,"0.407082"
total_adsorption,"0.0350588"
species_data
InChIKey,"CURLTUGMZLYLDI-UHFFFAOYSA-N"
composition,"1"
adsorption,"0.0350588"
line_id,"10"
pressure,"0.456664"
total_adsorption,"0.0391005"
species_data
InChIKey,"CURLTUGMZLYLDI-UHFFFAOYSA-N"
composition,"1"
adsorption,"0.0391005"
line_id,"11"
pressure,"0.503626"
total_adsorption,"0.0445156"
species_data
InChIKey,"CURLTUGMZLYLDI-UHFFFAOYSA-N"
composition,"1"
adsorption,"0.0445156"
line_id,"12"
pressure,"0.561032"
total_adsorption,"0.0499164"
species_data
InChIKey,"CURLTUGMZLYLDI-UHFFFAOYSA-N"
composition,"1"
adsorption,"0.0499164"
line_id,"13"
pressure,"0.600197"
total_adsorption,"0.0498627"
species_data
InChIKey,"CURLTUGMZLYLDI-UHFFFAOYSA-N"
composition,"1"
adsorption,"0.0498627"
line_id,"14"
pressure,"0.644548"
total_adsorption,"0.0552814"
species_data
InChIKey,"CURLTUGMZLYLDI-UHFFFAOYSA-N"
composition,"1"
adsorption,"0.0552814"
line_id,"15"
pressure,"0.701954"
total_adsorption,"0.0606823"
species_data
InChIKey,"CURLTUGMZLYLDI-UHFFFAOYSA-N"
composition,"1"
adsorption,"0.0606823"
line_id,"16"
pressure,"0.748934"
total_adsorption,"0.0633576"
species_data
InChIKey,"CURLTUGMZLYLDI-UHFFFAOYSA-N"
composition,"1"
adsorption,"0.0633576"
line_id,"17"
pressure,"0.803729"
total_adsorption,"0.068762"
species_data
InChIKey,"CURLTUGMZLYLDI-UHFFFAOYSA-N"
composition,"1"
adsorption,"0.068762"
line_id,"18"
pressure,"0.845487"
total_adsorption,"0.0714445"
species_data
InChIKey,"CURLTUGMZLYLDI-UHFFFAOYSA-N"
composition,"1"
adsorption,"0.0714445"
line_id,"19"
pressure,"0.900291"
total_adsorption,"0.0754791"
species_data
InChIKey,"CURLTUGMZLYLDI-UHFFFAOYSA-N"
composition,"1"
adsorption,"0.0754791"
line_id,"20"
pressure,"0.921152"
total_adsorption,"0.0795601"
species_data
InChIKey,"CURLTUGMZLYLDI-UHFFFAOYSA-N"
composition,"1"
adsorption,"0.0795601"
line_id,"21"
pressure,"0.957697"
total_adsorption,"0.0808799"
species_data
InChIKey,"CURLTUGMZLYLDI-UHFFFAOYSA-N"
composition,"1"
adsorption,"0.0808799"
line_id,"22"
pressure,"0.999446"
total_adsorption,"0.0849323"
species_data
InChIKey,"CURLTUGMZLYLDI-UHFFFAOYSA-N"
composition,"1"
adsorption,"0.0849323"

line,"pressure","composition (CURLTUGMZLYLDI-UHFFFAOYSA-N)","adsorption (CURLTUGMZLYLDI-UHFFFAOYSA-N)","total_adsorption"
1,"0.033916","1","0.00406313","0.00406313"
2,"0.0547861","1","0.00677427","0.00677427"
3,"0.099155","1","0.00945321","0.00945321"
4,"0.153968","1","0.0121179","0.0121179"
5,"0.20093","1","0.017533","0.017533"
6,"0.263558","1","0.0229266","0.0229266"
7,"0.305298","1","0.0283489","0.0283489"
8,"0.352278","1","0.0310243","0.0310243"
9,"0.407082","1","0.0350588","0.0350588"
10,"0.456664","1","0.0391005","0.0391005"
11,"0.503626","1","0.0445156","0.0445156"
12,"0.561032","1","0.0499164","0.0499164"
13,"0.600197","1","0.0498627","0.0498627"
14,"0.644548","1","0.0552814","0.0552814"
15,"0.701954","1","0.0606823","0.0606823"
16,"0.748934","1","0.0633576","0.0633576"
17,"0.803729","1","0.068762","0.068762"
18,"0.845487","1","0.0714445","0.0714445"
19,"0.900291","1","0.0754791","0.0754791"
20,"0.921152","1","0.0795601","0.0795601"
21,"0.957697","1","0.0808799","0.0808799"
22,"0.999446","1","0.0849323","0.0849323"

File: Zeolite-CO2 Data/Data/10.1021Jp3099768.Isotherm73.csv

filename,"10.1021Jp3099768.Isotherm73"
DOI,"10.1021/Jp3099768"
articleSource,"UNKNOWN"
date,"1000-01-01"
digitizer,"UNKNOWN"
adsorbent
hashkey,"NIST-MATDB-6c372b00bde601be7642210d9d4ab853"
name,"Zeolite ISV"
adsorbates
InChIKey,"CURLTUGMZLYLDI-UHFFFAOYSA-N"
name,"Carbon Dioxide"
category,""
temperature,"298"
tabular_data,"0"
isotherm_type,""
adsorptionUnits,"mmol/g"
pressureUnits,"bar"
compositionType,"molefraction"
concentrationUnits,""
isotherm_data
line_id,"1"
pressure,"0.0234445"
total_adsorption,"0.0249135"
species_data
InChIKey,"CURLTUGMZLYLDI-UHFFFAOYSA-N"
composition,"1"
adsorption,"0.0249135"
line_id,"2"
pressure,"0.0520928"
total_adsorption,"0.0581315"
species_data
InChIKey,"CURLTUGMZLYLDI-UHFFFAOYSA-N"
composition,"1"
adsorption,"0.0581315"
line_id,"3"
pressure,"0.104177"
total_adsorption,"0.120415"
species_data
InChIKey,"CURLTUGMZLYLDI-UHFFFAOYSA-N"
composition,"1"
adsorption,"0.120415"
line_id,"4"
pressure,"0.12501"
total_adsorption,"0.145329"
species_data
InChIKey,"CURLTUGMZLYLDI-UHFFFAOYSA-N"
composition,"1"
adsorption,"0.145329"
line_id,"5"
pressure,"0.153668"
total_adsorption,"0.174394"
species_data
InChIKey,"CURLTUGMZLYLDI-UHFFFAOYSA-N"
composition,"1"
adsorption,"0.174394"
line_id,"6"
pressure,"0.174492"
total_adsorption,"0.20346"
species_data
InChIKey,"CURLTUGMZLYLDI-UHFFFAOYSA-N"
composition,"1"
adsorption,"0.20346"
line_id,"7"
pressure,"0.197909"
total_adsorption,"0.24083"
species_data
InChIKey,"CURLTUGMZLYLDI-UHFFFAOYSA-N"
composition,"1"
adsorption,"0.24083"
line_id,"8"
pressure,"0.244798"
total_adsorption,"0.290657"
species_data
InChIKey,"CURLTUGMZLYLDI-UHFFFAOYSA-N"
composition,"1"
adsorption,"0.290657"
line_id,"9"
pressure,"0.302086"
total_adsorption,"0.361246"
species_data
InChIKey,"CURLTUGMZLYLDI-UHFFFAOYSA-N"
composition,"1"
adsorption,"0.361246"
line_id,"10"
pressure,"0.34116"
total_adsorption,"0.402768"
species_data
InChIKey,"CURLTUGMZLYLDI-UHFFFAOYSA-N"
composition,"1"
adsorption,"0.402768"
line_id,"11"
pressure,"0.398448"
total_adsorption,"0.473356"
species_data
InChIKey,"CURLTUGMZLYLDI-UHFFFAOYSA-N"
composition,"1"
adsorption,"0.473356"
line_id,"12"
pressure,"0.445328"
total_adsorption,"0.527336"
species_data
InChIKey,"CURLTUGMZLYLDI-UHFFFAOYSA-N"
composition,"1"
adsorption,"0.527336"
line_id,"13"
pressure,"0.502634"
total_adsorption,"0.589619"
species_data
InChIKey,"CURLTUGMZLYLDI-UHFFFAOYSA-N"
composition,"1"
adsorption,"0.589619"
line_id,"14"
pressure,"0.546912"
total_adsorption,"0.639446"
species_data
InChIKey,"CURLTUGMZLYLDI-UHFFFAOYSA-N"
composition,"1"
adsorption,"0.639446"
line_id,"15"
pressure,"0.596384"
total_adsorption,"0.70173"
species_data
InChIKey,"CURLTUGMZLYLDI-UHFFFAOYSA-N"
composition,"1"
adsorption,"0.70173"
line_id,"16"
pressure,"0.640653"
total_adsorption,"0.755709"
species_data
InChIKey,"CURLTUGMZLYLDI-UHFFFAOYSA-N"
composition,"1"
adsorption,"0.755709"
line_id,"17"
pressure,"0.697941"
total_adsorption,"0.826298"
species_data
InChIKey,"CURLTUGMZLYLDI-UHFFFAOYSA-N"
composition,"1"
adsorption,"0.826298"
line_id,"18"
pressure,"0.742237"
total_adsorption,"0.86782"
species_data
InChIKey,"CURLTUGMZLYLDI-UHFFFAOYSA-N"
composition,"1"
adsorption,"0.86782"
line_id,"19"
pressure,"0.799534"
total_adsorption,"0.934256"
species_data
InChIKey,"CURLTUGMZLYLDI-UHFFFAOYSA-N"
composition,"1"
adsorption,"0.934256"
line_id,"20"
pressure,"0.841201"
total_adsorption,"0.984083"
species_data
InChIKey,"CURLTUGMZLYLDI-UHFFFAOYSA-N"
composition,"1"
adsorption,"0.984083"
line_id,"21"
pressure,"0.898525"
total_adsorption,"1.03806"
species_data
InChIKey,"CURLTUGMZLYLDI-UHFFFAOYSA-N"
composition,"1"
adsorption,"1.03806"
line_id,"22"
pressure,"0.937581"
total_adsorption,"1.08789"
species_data
InChIKey,"CURLTUGMZLYLDI-UHFFFAOYSA-N"
composition,"1"
adsorption,"1.08789"
line_id,"23"
pressure,"0.997506"
total_adsorption,"1.14602"
species_data
InChIKey,"CURLTUGMZLYLDI-UHFFFAOYSA-N"
composition,"1"
adsorption,"1.14602"

line,"pressure","composition (CURLTUGMZLYLDI-UHFFFAOYSA-N)","adsorption (CURLTUGMZLYLDI-UHFFFAOYSA-N)","total_adsorption"
1,"0.0234445","1","0.0249135","0.0249135"
2,"0.0520928","1","0.0581315","0.0581315"
3,"0.104177","1","0.120415","0.120415"
4,"0.12501","1","0.145329","0.145329"
5,"0.153668","1","0.174394","0.174394"
6,"0.174492","1","0.20346","0.20346"
7,"0.197909","1","0.24083","0.24083"
8,"0.244798","1","0.290657","0.290657"
9,"0.302086","1","0.361246","0.361246"
10,"0.34116","1","0.402768","0.402768"
11,"0.398448","1","0.473356","0.473356"
12,"0.445328","1","0.527336","0.527336"
13,"0.502634","1","0.589619","0.589619"
14,"0.546912","1","0.639446","0.639446"
15,"0.596384","1","0.70173","0.70173"
16,"0.640653","1","0.755709","0.755709"
17,"0.697941","1","0.826298","0.826298"
18,"0.742237","1","0.86782","0.86782"
19,"0.799534","1","0.934256","0.934256"
20,"0.841201","1","0.984083","0.984083"
21,"0.898525","1","1.03806","1.03806"
22,"0.937581","1","1.08789","1.08789"
23,"0.997506","1","1.14602","1.14602"

File: Zeolite-CO2 Data/Data/10.1021Jp401923v.isotherm4.csv

filename,"10.1021Jp401923v.isotherm4"
DOI,"10.1021/Jp401923v"
articleSource,"UNKNOWN"
date,"1000-01-01"
digitizer,"UNKNOWN"
adsorbent
hashkey,"NIST-MATDB-b76bbf3e404395a8b5d1b9ec08bf2d8f"
name,"Zeolite 13X"
adsorbates
InChIKey,"CURLTUGMZLYLDI-UHFFFAOYSA-N"
name,"Carbon Dioxide"
category,""
temperature,"303"
tabular_data,"0"
isotherm_type,""
adsorptionUnits,"mmol/g"
pressureUnits,"bar"
compositionType,"molefraction"
concentrationUnits,""
isotherm_data
line_id,"1"
pressure,"0.000104"
total_adsorption,"0.0842701"
species_data
InChIKey,"CURLTUGMZLYLDI-UHFFFAOYSA-N"
composition,"1"
adsorption,"0.0842701"
line_id,"2"
pressure,"0.00053"
total_adsorption,"0.324606"
species_data
InChIKey,"CURLTUGMZLYLDI-UHFFFAOYSA-N"
composition,"1"
adsorption,"0.324606"
line_id,"3"
pressure,"0.00113773"
total_adsorption,"0.696035"
species_data
InChIKey,"CURLTUGMZLYLDI-UHFFFAOYSA-N"
composition,"1"
adsorption,"0.696035"
line_id,"4"
pressure,"0.00330547"
total_adsorption,"1.19856"
species_data
InChIKey,"CURLTUGMZLYLDI-UHFFFAOYSA-N"
composition,"1"
adsorption,"1.19856"
line_id,"5"
pressure,"0.0104084"
total_adsorption,"1.87587"
species_data
InChIKey,"CURLTUGMZLYLDI-UHFFFAOYSA-N"
composition,"1"
adsorption,"1.87587"
line_id,"6"
pressure,"0.0763123"
total_adsorption,"3.62377"
species_data
InChIKey,"CURLTUGMZLYLDI-UHFFFAOYSA-N"
composition,"1"
adsorption,"3.62377"
line_id,"7"
pressure,"0.260438"
total_adsorption,"5.08763"
species_data
InChIKey,"CURLTUGMZLYLDI-UHFFFAOYSA-N"
composition,"1"
adsorption,"5.08763"
line_id,"8"
pressure,"0.963321"
total_adsorption,"6.37671"
species_data
InChIKey,"CURLTUGMZLYLDI-UHFFFAOYSA-N"
composition,"1"
adsorption,"6.37671"

line,"pressure","composition (CURLTUGMZLYLDI-UHFFFAOYSA-N)","adsorption (CURLTUGMZLYLDI-UHFFFAOYSA-N)","total_adsorption"
1,"0.000104","1","0.0842701","0.0842701"
2,"0.00053","1","0.324606","0.324606"
3,"0.00113773","1","0.696035","0.696035"
4,"0.00330547","1","1.19856","1.19856"
5,"0.0104084","1","1.87587","1.87587"
6,"0.0763123","1","3.62377","3.62377"
7,"0.260438","1","5.08763","5.08763"
8,"0.963321","1","6.37671","6.37671"

File: Zeolite-CO2 Data/Data/10.1021La102359q.Isotherm2-1.csv

filename,"10.1021La102359q.Isotherm2-1"
DOI,"10.1021/La102359q"
articleSource,"UNKNOWN"
date,"1000-01-01"
digitizer,"UNKNOWN"
adsorbent
hashkey,"NIST-MATDB-b76bbf3e404395a8b5d1b9ec08bf2d8f"
name,"Zeolite 13X"
adsorbates
InChIKey,"CURLTUGMZLYLDI-UHFFFAOYSA-N"
name,"Carbon Dioxide"
category,""
temperature,"298"
tabular_data,"0"
isotherm_type,""
adsorptionUnits,"mmol/g"
pressureUnits,"bar"
compositionType,"molefraction"
concentrationUnits,""
isotherm_data
line_id,"1"
pressure,"0.00819317"
total_adsorption,"0.796935"
species_data
InChIKey,"CURLTUGMZLYLDI-UHFFFAOYSA-N"
composition,"1"
adsorption,"0.796935"
line_id,"2"
pressure,"0.0108773"
total_adsorption,"1.1954"
species_data
InChIKey,"CURLTUGMZLYLDI-UHFFFAOYSA-N"
composition,"1"
adsorption,"1.1954"
line_id,"3"
pressure,"0.0304457"
total_adsorption,"1.77778"
species_data
InChIKey,"CURLTUGMZLYLDI-UHFFFAOYSA-N"
composition,"1"
adsorption,"1.77778"
line_id,"4"
pressure,"0.11478"
total_adsorption,"2.94253"
species_data
InChIKey,"CURLTUGMZLYLDI-UHFFFAOYSA-N"
composition,"1"
adsorption,"2.94253"
line_id,"5"
pressure,"0.165487"
total_adsorption,"3.341"
species_data
InChIKey,"CURLTUGMZLYLDI-UHFFFAOYSA-N"
composition,"1"
adsorption,"3.341"
line_id,"6"
pressure,"0.303721"
total_adsorption,"3.86207"
species_data
InChIKey,"CURLTUGMZLYLDI-UHFFFAOYSA-N"
composition,"1"
adsorption,"3.86207"

line,"pressure","composition (CURLTUGMZLYLDI-UHFFFAOYSA-N)","adsorption (CURLTUGMZLYLDI-UHFFFAOYSA-N)","total_adsorption"
1,"0.00819317","1","0.796935","0.796935"
2,"0.0108773","1","1.1954","1.1954"
3,"0.0304457","1","1.77778","1.77778"
4,"0.11478","1","2.94253","2.94253"
5,"0.165487","1","3.341","3.341"
6,"0.303721","1","3.86207","3.86207"
