Repository: ShohrehShahsavari/NISTARPA-E-Database

File: Zeolite-CO2 Data/Data/10.1021La102359q.Isotherm2.csv

filename,"10.1021La102359q.Isotherm2"
DOI,"10.1021/La102359q"
articleSource,"UNKNOWN"
date,"1000-01-01"
digitizer,"UNKNOWN"
adsorbent
hashkey,"NIST-MATDB-b76bbf3e404395a8b5d1b9ec08bf2d8f"
name,"Zeolite 13X"
adsorbates
InChIKey,"CURLTUGMZLYLDI-UHFFFAOYSA-N"
name,"Carbon Dioxide"
category,""
temperature,"298"
tabular_data,"0"
isotherm_type,""
adsorptionUnits,"mmol/g"
pressureUnits,"bar"
compositionType,"molefraction"
concentrationUnits,""
isotherm_data
line_id,"1"
pressure,"0.00811741"
total_adsorption,"1.01149"
species_data
InChIKey,"CURLTUGMZLYLDI-UHFFFAOYSA-N"
composition,"1"
adsorption,"1.01149"
line_id,"2"
pressure,"0.0108773"
total_adsorption,"1.1954"
species_data
InChIKey,"CURLTUGMZLYLDI-UHFFFAOYSA-N"
composition,"1"
adsorption,"1.1954"
line_id,"3"
pressure,"0.0192653"
total_adsorption,"1.44061"
species_data
InChIKey,"CURLTUGMZLYLDI-UHFFFAOYSA-N"
composition,"1"
adsorption,"1.44061"
line_id,"4"
pressure,"0.0248393"
total_adsorption,"1.65517"
species_data
InChIKey,"CURLTUGMZLYLDI-UHFFFAOYSA-N"
composition,"1"
adsorption,"1.65517"
line_id,"5"
pressure,"0.0360305"
total_adsorption,"1.96169"
species_data
InChIKey,"CURLTUGMZLYLDI-UHFFFAOYSA-N"
composition,"1"
adsorption,"1.96169"
line_id,"6"
pressure,"0.0641275"
total_adsorption,"2.3908"
species_data
InChIKey,"CURLTUGMZLYLDI-UHFFFAOYSA-N"
composition,"1"
adsorption,"2.3908"
line_id,"7"
pressure,"0.0922571"
total_adsorption,"2.72797"
species_data
InChIKey,"CURLTUGMZLYLDI-UHFFFAOYSA-N"
composition,"1"
adsorption,"2.72797"
line_id,"8"
pressure,"0.111944"
total_adsorption,"2.97318"
species_data
InChIKey,"CURLTUGMZLYLDI-UHFFFAOYSA-N"
composition,"1"
adsorption,"2.97318"
line_id,"9"
pressure,"0.1345"
total_adsorption,"3.09579"
species_data
InChIKey,"CURLTUGMZLYLDI-UHFFFAOYSA-N"
composition,"1"
adsorption,"3.09579"
line_id,"10"
pressure,"0.154231"
total_adsorption,"3.21839"
species_data
InChIKey,"CURLTUGMZLYLDI-UHFFFAOYSA-N"
composition,"1"
adsorption,"3.21839"
line_id,"11"
pressure,"0.176786"
total_adsorption,"3.341"
species_data
InChIKey,"CURLTUGMZLYLDI-UHFFFAOYSA-N"
composition,"1"
adsorption,"3.341"
line_id,"12"
pressure,"0.190878"
total_adsorption,"3.43295"
species_data
InChIKey,"CURLTUGMZLYLDI-UHFFFAOYSA-N"
composition,"1"
adsorption,"3.43295"
line_id,"13"
pressure,"0.21628"
total_adsorption,"3.49425"
species_data
InChIKey,"CURLTUGMZLYLDI-UHFFFAOYSA-N"
composition,"1"
adsorption,"3.49425"
line_id,"14"
pressure,"0.238836"
total_adsorption,"3.61686"
species_data
InChIKey,"CURLTUGMZLYLDI-UHFFFAOYSA-N"
composition,"1"
adsorption,"3.61686"
line_id,"15"
pressure,"0.269866"
total_adsorption,"3.73946"
species_data
InChIKey,"CURLTUGMZLYLDI-UHFFFAOYSA-N"
composition,"1"
adsorption,"3.73946"
line_id,"16"
pressure,"0.292443"
total_adsorption,"3.80077"
species_data
InChIKey,"CURLTUGMZLYLDI-UHFFFAOYSA-N"
composition,"1"
adsorption,"3.80077"

line,"pressure","composition (CURLTUGMZLYLDI-UHFFFAOYSA-N)","adsorption (CURLTUGMZLYLDI-UHFFFAOYSA-N)","total_adsorption"
1,"0.00811741","1","1.01149","1.01149"
2,"0.0108773","1","1.1954","1.1954"
3,"0.0192653","1","1.44061","1.44061"
4,"0.0248393","1","1.65517","1.65517"
5,"0.0360305","1","1.96169","1.96169"
6,"0.0641275","1","2.3908","2.3908"
7,"0.0922571","1","2.72797","2.72797"
8,"0.111944","1","2.97318","2.97318"
9,"0.1345","1","3.09579","3.09579"
10,"0.154231","1","3.21839","3.21839"
11,"0.176786","1","3.341","3.341"
12,"0.190878","1","3.43295","3.43295"
13,"0.21628","1","3.49425","3.49425"
14,"0.238836","1","3.61686","3.61686"
15,"0.269866","1","3.73946","3.73946"
16,"0.292443","1","3.80077","3.80077"

File: Zeolite-CO2 Data/Data/10.1021La400352r.isotherm23.csv

filename,"10.1021La400352r.isotherm23"
DOI,"10.1021/La400352r"
articleSource,"UNKNOWN"
date,"1000-01-01"
digitizer,"UNKNOWN"
adsorbent
hashkey,"NIST-MATDB-a5af8dfe1fbe638b32656537e0c7ddb4"
name,"Zeolite LS-Sr-KFI"
adsorbates
InChIKey,"CURLTUGMZLYLDI-UHFFFAOYSA-N"
name,"Carbon Dioxide"
category,""
temperature,"303"
tabular_data,"0"
isotherm_type,""
adsorptionUnits,"mmol/g"
pressureUnits,"bar"
compositionType,"molefraction"
concentrationUnits,""
isotherm_data
line_id,"1"
pressure,"0.000982"
total_adsorption,"0.446337"
species_data
InChIKey,"CURLTUGMZLYLDI-UHFFFAOYSA-N"
composition,"1"
adsorption,"0.446337"
line_id,"2"
pressure,"0.00412105"
total_adsorption,"0.686673"
species_data
InChIKey,"CURLTUGMZLYLDI-UHFFFAOYSA-N"
composition,"1"
adsorption,"0.686673"
line_id,"3"
pressure,"0.00876474"
total_adsorption,"0.795917"
species_data
InChIKey,"CURLTUGMZLYLDI-UHFFFAOYSA-N"
composition,"1"
adsorption,"0.795917"
line_id,"4"
pressure,"0.0549817"
total_adsorption,"1.17827"
species_data
InChIKey,"CURLTUGMZLYLDI-UHFFFAOYSA-N"
composition,"1"
adsorption,"1.17827"
line_id,"5"
pressure,"0.170535"
total_adsorption,"1.62617"
species_data
InChIKey,"CURLTUGMZLYLDI-UHFFFAOYSA-N"
composition,"1"
adsorption,"1.62617"
line_id,"6"
pressure,"0.752233"
total_adsorption,"2.15054"
species_data
InChIKey,"CURLTUGMZLYLDI-UHFFFAOYSA-N"
composition,"1"
adsorption,"2.15054"
line_id,"7"
pressure,"1.27575"
total_adsorption,"2.47827"
species_data
InChIKey,"CURLTUGMZLYLDI-UHFFFAOYSA-N"
composition,"1"
adsorption,"2.47827"
line_id,"8"
pressure,"3.40263"
total_adsorption,"3.14466"
species_data
InChIKey,"CURLTUGMZLYLDI-UHFFFAOYSA-N"
composition,"1"
adsorption,"3.14466"
line_id,"9"
pressure,"8.00282"
total_adsorption,"3.73457"
species_data
InChIKey,"CURLTUGMZLYLDI-UHFFFAOYSA-N"
composition,"1"
adsorption,"3.73457"

line,"pressure","composition (CURLTUGMZLYLDI-UHFFFAOYSA-N)","adsorption (CURLTUGMZLYLDI-UHFFFAOYSA-N)","total_adsorption"
1,"0.000982","1","0.446337","0.446337"
2,"0.00412105","1","0.686673","0.686673"
3,"0.00876474","1","0.795917","0.795917"
4,"0.0549817","1","1.17827","1.17827"
5,"0.170535","1","1.62617","1.62617"
6,"0.752233","1","2.15054","2.15054"
7,"1.27575","1","2.47827","2.47827"
8,"3.40263","1","3.14466","3.14466"
9,"8.00282","1","3.73457","3.73457"

File: Zeolite-CO2 Data/Data/10.1021acs.iecr.0c05067.Isotherm5.csv

filename,"10.1021acs.iecr.0c05067.Isotherm5"
DOI,"10.1021/acs.iecr.0c05067"
articleSource,"Figure 3A"
date,"2023-08-08"
digitizer,"Patrick Donahue"
adsorbent
hashkey,"NIST-MATDB-b76bbf3e404395a8b5d1b9ec08bf2d8f"
name,"Zeolite 13X"
adsorbates
InChIKey,"CURLTUGMZLYLDI-UHFFFAOYSA-N"
name,"Carbon Dioxide"
category,"exp"
temperature,"473"
tabular_data,"0"
isotherm_type,""
adsorptionUnits,"mmol/g"
pressureUnits,"bar"
compositionType,"molefraction"
concentrationUnits,""
isotherm_data
line_id,"1"
pressure,"0"
total_adsorption,""
species_data
InChIKey,"CURLTUGMZLYLDI-UHFFFAOYSA-N"
composition,"1"
adsorption,"0"
line_id,"2"
pressure,"0.019504"
total_adsorption,""
species_data
InChIKey,"CURLTUGMZLYLDI-UHFFFAOYSA-N"
composition,"1"
adsorption,"0.014121"
line_id,"3"
pressure,"0.064671"
total_adsorption,""
species_data
InChIKey,"CURLTUGMZLYLDI-UHFFFAOYSA-N"
composition,"1"
adsorption,"0.03295"
line_id,"4"
pressure,"0.111891"
total_adsorption,""
species_data
InChIKey,"CURLTUGMZLYLDI-UHFFFAOYSA-N"
composition,"1"
adsorption,"0.084728"
line_id,"5"
pressure,"0.145766"
total_adsorption,""
species_data
InChIKey,"CURLTUGMZLYLDI-UHFFFAOYSA-N"
composition,"1"
adsorption,"0.103556"
line_id,"6"
pressure,"0.200171"
total_adsorption,""
species_data
InChIKey,"CURLTUGMZLYLDI-UHFFFAOYSA-N"
composition,"1"
adsorption,"0.141213"
line_id,"7"
pressure,"0.305902"
total_adsorption,""
species_data
InChIKey,"CURLTUGMZLYLDI-UHFFFAOYSA-N"
composition,"1"
adsorption,"0.207113"
line_id,"8"
pressure,"0.398289"
total_adsorption,""
species_data
InChIKey,"CURLTUGMZLYLDI-UHFFFAOYSA-N"
composition,"1"
adsorption,"0.258891"
line_id,"9"
pressure,"0.499914"
total_adsorption,""
species_data
InChIKey,"CURLTUGMZLYLDI-UHFFFAOYSA-N"
composition,"1"
adsorption,"0.310669"
line_id,"10"
pressure,"0.599487"
total_adsorption,""
species_data
InChIKey,"CURLTUGMZLYLDI-UHFFFAOYSA-N"
composition,"1"
adsorption,"0.357741"
line_id,"11"
pressure,"0.789393"
total_adsorption,""
species_data
InChIKey,"CURLTUGMZLYLDI-UHFFFAOYSA-N"
composition,"1"
adsorption,"0.451883"
line_id,"12"
pressure,"1.02036"
total_adsorption,""
species_data
InChIKey,"CURLTUGMZLYLDI-UHFFFAOYSA-N"
composition,"1"
adsorption,"0.560146"

line,"pressure","composition (CURLTUGMZLYLDI-UHFFFAOYSA-N)","adsorption (CURLTUGMZLYLDI-UHFFFAOYSA-N)","total_adsorption"
1,"0","1","0",""
2,"0.019504","1","0.014121",""
3,"0.064671","1","0.03295",""
4,"0.111891","1","0.084728",""
5,"0.145766","1","0.103556",""
6,"0.200171","1","0.141213",""
7,"0.305902","1","0.207113",""
8,"0.398289","1","0.258891",""
9,"0.499914","1","0.310669",""
10,"0.599487","1","0.357741",""
11,"0.789393","1","0.451883",""
12,"1.02036","1","0.560146",""

File: Zeolite-CO2 Data/Data/10.1021acs.iecr.6b03525.Isotherm2.csv

filename,"10.1021acs.iecr.6b03525.Isotherm2"
DOI,"10.1021/acs.iecr.6b03525"
articleSource,"Figure 3a"
date,"2019-06-28"
digitizer,"Justin Chen"
adsorbent
hashkey,"NIST-MATDB-c422d2007633d4bce61c708dc86bfc2d"
name,"Zeolite Na-Y"
adsorbates
InChIKey,"CURLTUGMZLYLDI-UHFFFAOYSA-N"
name,"Carbon Dioxide"
category,"exp"
temperature,"293"
tabular_data,"0"
isotherm_type,""
adsorptionUnits,"mmol/g"
pressureUnits,"bar"
compositionType,"moleratio"
concentrationUnits,""
isotherm_data
line_id,"1"
pressure,"0.00912"
total_adsorption,""
species_data
InChIKey,"CURLTUGMZLYLDI-UHFFFAOYSA-N"
composition,"1"
adsorption,"0.00248"
line_id,"2"
pressure,"0.0121"
total_adsorption,""
species_data
InChIKey,"CURLTUGMZLYLDI-UHFFFAOYSA-N"
composition,"1"
adsorption,"0.72828"
line_id,"3"
pressure,"0.21006"
total_adsorption,""
species_data
InChIKey,"CURLTUGMZLYLDI-UHFFFAOYSA-N"
composition,"1"
adsorption,"2.4153"
line_id,"4"
pressure,"0.59493"
total_adsorption,""
species_data
InChIKey,"CURLTUGMZLYLDI-UHFFFAOYSA-N"
composition,"1"
adsorption,"3.69247"
line_id,"5"
pressure,"1.00525"
total_adsorption,""
species_data
InChIKey,"CURLTUGMZLYLDI-UHFFFAOYSA-N"
composition,"1"
adsorption,"4.16845"
line_id,"6"
pressure,"1.53136"
total_adsorption,""
species_data
InChIKey,"CURLTUGMZLYLDI-UHFFFAOYSA-N"
composition,"1"
adsorption,"4.46888"
line_id,"7"
pressure,"2.03811"
total_adsorption,""
species_data
InChIKey,"CURLTUGMZLYLDI-UHFFFAOYSA-N"
composition,"1"
adsorption,"4.68795"
line_id,"8"
pressure,"2.54481"
total_adsorption,""
species_data
InChIKey,"CURLTUGMZLYLDI-UHFFFAOYSA-N"
composition,"1"
adsorption,"4.8168"
line_id,"9"
pressure,"3.04146"
total_adsorption,""
species_data
InChIKey,"CURLTUGMZLYLDI-UHFFFAOYSA-N"
composition,"1"
adsorption,"4.91747"
line_id,"10"
pressure,"3.52805"
total_adsorption,""
species_data
InChIKey,"CURLTUGMZLYLDI-UHFFFAOYSA-N"
composition,"1"
adsorption,"4.9674"
line_id,"11"
pressure,"4.05981"
total_adsorption,""
species_data
InChIKey,"CURLTUGMZLYLDI-UHFFFAOYSA-N"
composition,"1"
adsorption,"5.068"
line_id,"12"
pressure,"4.55143"
total_adsorption,""
species_data
InChIKey,"CURLTUGMZLYLDI-UHFFFAOYSA-N"
composition,"1"
adsorption,"5.14048"
line_id,"13"
pressure,"5.06811"
total_adsorption,""
species_data
InChIKey,"CURLTUGMZLYLDI-UHFFFAOYSA-N"
composition,"1"
adsorption,"5.17909"
line_id,"14"
pressure,"5.5898"
total_adsorption,""
species_data
InChIKey,"CURLTUGMZLYLDI-UHFFFAOYSA-N"
composition,"1"
adsorption,"5.18949"
line_id,"15"
pressure,"6.08641"
total_adsorption,""
species_data
InChIKey,"CURLTUGMZLYLDI-UHFFFAOYSA-N"
composition,"1"
adsorption,"5.21121"

line,"pressure","composition (CURLTUGMZLYLDI-UHFFFAOYSA-N)","adsorption (CURLTUGMZLYLDI-UHFFFAOYSA-N)","total_adsorption"
1,"0.00912","1","0.00248",""
2,"0.0121","1","0.72828",""
3,"0.21006","1","2.4153",""
4,"0.59493","1","3.69247",""
5,"1.00525","1","4.16845",""
6,"1.53136","1","4.46888",""
7,"2.03811","1","4.68795",""
8,"2.54481","1","4.8168",""
9,"3.04146","1","4.91747",""
10,"3.52805","1","4.9674",""
11,"4.05981","1","5.068",""
12,"4.55143","1","5.14048",""
13,"5.06811","1","5.17909",""
14,"5.5898","1","5.18949",""
15,"6.08641","1","5.21121",""

File: Zeolite-CO2 Data/Data/10.1021acs.jced.6b00312.Isotherm10.csv

filename,"10.1021acs.jced.6b00312.Isotherm10"
DOI,"10.1021/acs.jced.6b00312"
articleSource,"Figure 6"
date,"2018-08-09"
digitizer,"Matthew Weiss"
adsorbent
hashkey,"NIST-MATDB-035dc75dddd00241bd76627f78cbef2d"
name,"Zeolite 5A"
adsorbates
InChIKey,"CURLTUGMZLYLDI-UHFFFAOYSA-N"
name,"Carbon Dioxide"
category,"exp"
temperature,"308"
tabular_data,"0"
isotherm_type,""
adsorptionUnits,"mmol/g"
pressureUnits,"bar"
compositionType,"molefraction"
concentrationUnits,""
isotherm_data
line_id,"1"
pressure,"1.9957"
total_adsorption,""
species_data
InChIKey,"CURLTUGMZLYLDI-UHFFFAOYSA-N"
composition,"1"
adsorption,"0.54784"
line_id,"2"
pressure,"4.5807"
total_adsorption,""
species_data
InChIKey,"CURLTUGMZLYLDI-UHFFFAOYSA-N"
composition,"1"
adsorption,"0.86202"
line_id,"3"
pressure,"9.509"
total_adsorption,""
species_data
InChIKey,"CURLTUGMZLYLDI-UHFFFAOYSA-N"
composition,"1"
adsorption,"1.19134"
line_id,"4"
pressure,"12.6332"
total_adsorption,""
species_data
InChIKey,"CURLTUGMZLYLDI-UHFFFAOYSA-N"
composition,"1"
adsorption,"1.32307"
line_id,"5"
pressure,"15.958"
total_adsorption,""
species_data
InChIKey,"CURLTUGMZLYLDI-UHFFFAOYSA-N"
composition,"1"
adsorption,"1.44089"
line_id,"6"
pressure,"19.3079"
total_adsorption,""
species_data
InChIKey,"CURLTUGMZLYLDI-UHFFFAOYSA-N"
composition,"1"
adsorption,"1.52836"

line,"pressure","composition (CURLTUGMZLYLDI-UHFFFAOYSA-N)","adsorption (CURLTUGMZLYLDI-UHFFFAOYSA-N)","total_adsorption"
1,"1.9957","1","0.54784",""
2,"4.5807","1","0.86202",""
3,"9.509","1","1.19134",""
4,"12.6332","1","1.32307",""
5,"15.958","1","1.44089",""
6,"19.3079","1","1.52836",""

File: Zeolite-CO2 Data/Data/10.1021acs.langmuir.7b02686.Isotherm8.csv

filename,"10.1021acs.langmuir.7b02686.Isotherm8"
DOI,"10.1021/acs.langmuir.7b02686"
articleSource,"Figure 8"
date,"2019-07-01"
digitizer,"Noah C. Whelpley"
adsorbent
hashkey,"NIST-MATDB-b76bbf3e404395a8b5d1b9ec08bf2d8f"
name,"Zeolite 13X"
adsorbates
InChIKey,"CURLTUGMZLYLDI-UHFFFAOYSA-N"
name,"Carbon Dioxide"
category,"exp"
temperature,"338"
tabular_data,"0"
isotherm_type,""
adsorptionUnits,"mmol/g"
pressureUnits,"bar"
compositionType,"moleratio"
concentrationUnits,""
isotherm_data
line_id,"1"
pressure,"0.0219"
total_adsorption,""
species_data
InChIKey,"CURLTUGMZLYLDI-UHFFFAOYSA-N"
composition,"1"
adsorption,"0.3353"
line_id,"2"
pressure,"0.0695"
total_adsorption,""
species_data
InChIKey,"CURLTUGMZLYLDI-UHFFFAOYSA-N"
composition,"1"
adsorption,"1.0838"
line_id,"3"
pressure,"0.112"
total_adsorption,""
species_data
InChIKey,"CURLTUGMZLYLDI-UHFFFAOYSA-N"
composition,"1"
adsorption,"1.5889"
line_id,"4"
pressure,"0.1352"
total_adsorption,""
species_data
InChIKey,"CURLTUGMZLYLDI-UHFFFAOYSA-N"
composition,"1"
adsorption,"2.0718"
line_id,"5"
pressure,"0.1892"
total_adsorption,""
species_data
InChIKey,"CURLTUGMZLYLDI-UHFFFAOYSA-N"
composition,"1"
adsorption,"2.5252"
line_id,"6"
pressure,"0.2472"
total_adsorption,""
species_data
InChIKey,"CURLTUGMZLYLDI-UHFFFAOYSA-N"
composition,"1"
adsorption,"3.1116"
line_id,"7"
pressure,"0.4209"
total_adsorption,""
species_data
InChIKey,"CURLTUGMZLYLDI-UHFFFAOYSA-N"
composition,"1"
adsorption,"3.5821"
line_id,"8"
pressure,"0.5985"
total_adsorption,""
species_data
InChIKey,"CURLTUGMZLYLDI-UHFFFAOYSA-N"
composition,"1"
adsorption,"3.9246"
line_id,"9"
pressure,"1.0078"
total_adsorption,""
species_data
InChIKey,"CURLTUGMZLYLDI-UHFFFAOYSA-N"
composition,"1"
adsorption,"4.3065"
line_id,"10"
pressure,"1.506"
total_adsorption,""
species_data
InChIKey,"CURLTUGMZLYLDI-UHFFFAOYSA-N"
composition,"1"
adsorption,"4.6096"
line_id,"11"
pressure,"2.5099"
total_adsorption,""
species_data
InChIKey,"CURLTUGMZLYLDI-UHFFFAOYSA-N"
composition,"1"
adsorption,"4.9397"
line_id,"12"
pressure,"3.9927"
total_adsorption,""
species_data
InChIKey,"CURLTUGMZLYLDI-UHFFFAOYSA-N"
composition,"1"
adsorption,"5.2132"
line_id,"13"
pressure,"5.9813"
total_adsorption,""
species_data
InChIKey,"CURLTUGMZLYLDI-UHFFFAOYSA-N"
composition,"1"
adsorption,"5.4473"
line_id,"14"
pressure,"10.0048"
total_adsorption,""
species_data
InChIKey,"CURLTUGMZLYLDI-UHFFFAOYSA-N"
composition,"1"
adsorption,"5.6616"

line,"pressure","composition (CURLTUGMZLYLDI-UHFFFAOYSA-N)","adsorption (CURLTUGMZLYLDI-UHFFFAOYSA-N)","total_adsorption"
1,"0.0219","1","0.3353",""
2,"0.0695","1","1.0838",""
3,"0.112","1","1.5889",""
4,"0.1352","1","2.0718",""
5,"0.1892","1","2.5252",""
6,"0.2472","1","3.1116",""
7,"0.4209","1","3.5821",""
8,"0.5985","1","3.9246",""
9,"1.0078","1","4.3065",""
10,"1.506","1","4.6096",""
11,"2.5099","1","4.9397",""
12,"3.9927","1","5.2132",""
13,"5.9813","1","5.4473",""
14,"10.0048","1","5.6616",""

File: Zeolite-CO2 Data/Data/10.1021ie400380w.isotherm9.csv

filename,"10.1021ie400380w.isotherm9"
DOI,"10.1021/ie400380w"
articleSource,"UNKNOWN"
date,"1000-01-01"
digitizer,"UNKNOWN"
adsorbent
hashkey,"NIST-MATDB-b76bbf3e404395a8b5d1b9ec08bf2d8f"
name,"Zeolite 13X"
adsorbates
InChIKey,"CURLTUGMZLYLDI-UHFFFAOYSA-N"
name,"Carbon Dioxide"
category,""
temperature,"273"
tabular_data,"0"
isotherm_type,""
adsorptionUnits,"mmol/g"
pressureUnits,"bar"
compositionType,"molefraction"
concentrationUnits,""
isotherm_data
line_id,"1"
pressure,"0.0036008"
total_adsorption,"0.0916103"
species_data
InChIKey,"CURLTUGMZLYLDI-UHFFFAOYSA-N"
composition,"1"
adsorption,"0.0916103"
line_id,"2"
pressure,"0.00885901"
total_adsorption,"1.48316"
species_data
InChIKey,"CURLTUGMZLYLDI-UHFFFAOYSA-N"
composition,"1"
adsorption,"1.48316"
line_id,"3"
pressure,"0.0101736"
total_adsorption,"1.9395"
species_data
InChIKey,"CURLTUGMZLYLDI-UHFFFAOYSA-N"
composition,"1"
adsorption,"1.9395"
line_id,"4"
pressure,"0.0180609"
total_adsorption,"2.3733"
species_data
InChIKey,"CURLTUGMZLYLDI-UHFFFAOYSA-N"
composition,"1"
adsorption,"2.3733"
line_id,"5"
pressure,"0.0272628"
total_adsorption,"2.74513"
species_data
InChIKey,"CURLTUGMZLYLDI-UHFFFAOYSA-N"
composition,"1"
adsorption,"2.74513"
line_id,"6"
pressure,"0.0496102"
total_adsorption,"3.26344"
species_data
InChIKey,"CURLTUGMZLYLDI-UHFFFAOYSA-N"
composition,"1"
adsorption,"3.26344"
line_id,"7"
pressure,"0.0811595"
total_adsorption,"3.69724"
species_data
InChIKey,"CURLTUGMZLYLDI-UHFFFAOYSA-N"
composition,"1"
adsorption,"3.69724"
line_id,"8"
pressure,"0.115338"
total_adsorption,"3.9395"
species_data
InChIKey,"CURLTUGMZLYLDI-UHFFFAOYSA-N"
composition,"1"
adsorption,"3.9395"
line_id,"9"
pressure,"0.169235"
total_adsorption,"4.21555"
species_data
InChIKey,"CURLTUGMZLYLDI-UHFFFAOYSA-N"
composition,"1"
adsorption,"4.21555"
line_id,"10"
pressure,"0.237591"
total_adsorption,"4.4071"
species_data
InChIKey,"CURLTUGMZLYLDI-UHFFFAOYSA-N"
composition,"1"
adsorption,"4.4071"
line_id,"11"
pressure,"0.311206"
total_adsorption,"4.58175"
species_data
InChIKey,"CURLTUGMZLYLDI-UHFFFAOYSA-N"
composition,"1"
adsorption,"4.58175"
line_id,"12"
pressure,"0.412427"
total_adsorption,"4.73386"
species_data
InChIKey,"CURLTUGMZLYLDI-UHFFFAOYSA-N"
composition,"1"
adsorption,"4.73386"
line_id,"13"
pressure,"0.52285"
total_adsorption,"4.85217"
species_data
InChIKey,"CURLTUGMZLYLDI-UHFFFAOYSA-N"
composition,"1"
adsorption,"4.85217"
line_id,"14"
pressure,"0.633272"
total_adsorption,"4.94795"
species_data
InChIKey,"CURLTUGMZLYLDI-UHFFFAOYSA-N"
composition,"1"
adsorption,"4.94795"
line_id,"15"
pressure,"0.745009"
total_adsorption,"5.03809"
species_data
InChIKey,"CURLTUGMZLYLDI-UHFFFAOYSA-N"
composition,"1"
adsorption,"5.03809"
line_id,"16"
pressure,"0.83177"
total_adsorption,"5.10569"
species_data
InChIKey,"CURLTUGMZLYLDI-UHFFFAOYSA-N"
composition,"1"
adsorption,"5.10569"
line_id,"17"
pressure,"0.919845"
total_adsorption,"5.1564"
species_data
InChIKey,"CURLTUGMZLYLDI-UHFFFAOYSA-N"
composition,"1"
adsorption,"5.1564"
line_id,"18"
pressure,"1.00398"
total_adsorption,"5.17893"
species_data
InChIKey,"CURLTUGMZLYLDI-UHFFFAOYSA-N"
composition,"1"
adsorption,"5.17893"
line_id,"19"
pressure,"1.14726"
total_adsorption,"5.25781"
species_data
InChIKey,"CURLTUGMZLYLDI-UHFFFAOYSA-N"
composition,"1"
adsorption,"5.25781"

line,"pressure","composition (CURLTUGMZLYLDI-UHFFFAOYSA-N)","adsorption (CURLTUGMZLYLDI-UHFFFAOYSA-N)","total_adsorption"
1,"0.0036008","1","0.0916103","0.0916103"
2,"0.00885901","1","1.48316","1.48316"
3,"0.0101736","1","1.9395","1.9395"
4,"0.0180609","1","2.3733","2.3733"
5,"0.0272628","1","2.74513","2.74513"
6,"0.0496102","1","3.26344","3.26344"
7,"0.0811595","1","3.69724","3.69724"
8,"0.115338","1","3.9395","3.9395"
9,"0.169235","1","4.21555","4.21555"
10,"0.237591","1","4.4071","4.4071"
11,"0.311206","1","4.58175","4.58175"
12,"0.412427","1","4.73386","4.73386"
13,"0.52285","1","4.85217","4.85217"
14,"0.633272","1","4.94795","4.94795"
15,"0.745009","1","5.03809","5.03809"
16,"0.83177","1","5.10569","5.10569"
17,"0.919845","1","5.1564","5.1564"
18,"1.00398","1","5.17893","5.17893"
19,"1.14726","1","5.25781","5.25781"

File: Zeolite-CO2 Data/Data/10.1021jacs.5b00838.Isotherm7.csv

filename,"10.1021jacs.5b00838.Isotherm7"
DOI,"10.1021/jacs.5b00838"
articleSource,"Figure 7"
date,"2016-07-05"
digitizer,"Adithya Varadan"
adsorbent
hashkey,"NIST-MATDB-035dc75dddd00241bd76627f78cbef2d"
name,"Zeolite 5A"
adsorbates
InChIKey,"CURLTUGMZLYLDI-UHFFFAOYSA-N"
name,"Carbon Dioxide"
category,"exp"
temperature,"313"
tabular_data,"0"
isotherm_type,""
adsorptionUnits,"mmol/g"
pressureUnits,"bar"
compositionType,"molefraction"
concentrationUnits,""
isotherm_data
line_id,"1"
pressure,"0"
total_adsorption,"0"
species_data
InChIKey,"CURLTUGMZLYLDI-UHFFFAOYSA-N"
composition,"1"
adsorption,"0"
line_id,"2"
pressure,"0.003702"
total_adsorption,"0.762073"
species_data
InChIKey,"CURLTUGMZLYLDI-UHFFFAOYSA-N"
composition,"1"
adsorption,"0.762073"
line_id,"3"
pressure,"0.021179"
total_adsorption,"2.12341"
species_data
InChIKey,"CURLTUGMZLYLDI-UHFFFAOYSA-N"
composition,"1"
adsorption,"2.12341"
line_id,"4"
pressure,"0.065618"
total_adsorption,"3.29549"
species_data
InChIKey,"CURLTUGMZLYLDI-UHFFFAOYSA-N"
composition,"1"
adsorption,"3.29549"
line_id,"5"
pressure,"0.130086"
total_adsorption,"3.86985"
species_data
InChIKey,"CURLTUGMZLYLDI-UHFFFAOYSA-N"
composition,"1"
adsorption,"3.86985"
line_id,"6"
pressure,"0.194462"
total_adsorption,"4.22651"
species_data
InChIKey,"CURLTUGMZLYLDI-UHFFFAOYSA-N"
composition,"1"
adsorption,"4.22651"
line_id,"7"
pressure,"0.25202"
total_adsorption,"4.4468"
species_data
InChIKey,"CURLTUGMZLYLDI-UHFFFAOYSA-N"
composition,"1"
adsorption,"4.4468"
line_id,"8"
pressure,"0.319684"
total_adsorption,"4.58593"
species_data
InChIKey,"CURLTUGMZLYLDI-UHFFFAOYSA-N"
composition,"1"
adsorption,"4.58593"
line_id,"9"
pressure,"0.367055"
total_adsorption,"4.69692"
species_data
InChIKey,"CURLTUGMZLYLDI-UHFFFAOYSA-N"
composition,"1"
adsorption,"4.69692"
line_id,"10"
pressure,"0.455002"
total_adsorption,"4.83696"
species_data
InChIKey,"CURLTUGMZLYLDI-UHFFFAOYSA-N"
composition,"1"
adsorption,"4.83696"
line_id,"11"
pressure,"0.546328"
total_adsorption,"4.97716"
species_data
InChIKey,"CURLTUGMZLYLDI-UHFFFAOYSA-N"
composition,"1"
adsorption,"4.97716"
line_id,"12"
pressure,"0.651154"
total_adsorption,"5.06354"
species_data
InChIKey,"CURLTUGMZLYLDI-UHFFFAOYSA-N"
composition,"1"
adsorption,"5.06354"
line_id,"13"
pressure,"0.752598"
total_adsorption,"5.14978"
species_data
InChIKey,"CURLTUGMZLYLDI-UHFFFAOYSA-N"
composition,"1"
adsorption,"5.14978"
line_id,"14"
pressure,"0.857424"
total_adsorption,"5.23616"
species_data
InChIKey,"CURLTUGMZLYLDI-UHFFFAOYSA-N"
composition,"1"
adsorption,"5.23616"
line_id,"15"
pressure,"0.945336"
total_adsorption,"5.29457"
species_data
InChIKey,"CURLTUGMZLYLDI-UHFFFAOYSA-N"
composition,"1"
adsorption,"5.29457"
line_id,"16"
pressure,"1.05353"
total_adsorption,"5.3539"
species_data
InChIKey,"CURLTUGMZLYLDI-UHFFFAOYSA-N"
composition,"1"
adsorption,"5.3539"
line_id,"17"
pressure,"1.12454"
total_adsorption,"5.41154"
species_data
InChIKey,"CURLTUGMZLYLDI-UHFFFAOYSA-N"
composition,"1"
adsorption,"5.41154"
line_id,"18"
pressure,"1.1854"
total_adsorption,"5.44151"
species_data
InChIKey,"CURLTUGMZLYLDI-UHFFFAOYSA-N"
composition,"1"
adsorption,"5.44151"
line_id,"19"
pressure,"1.20231"
total_adsorption,"5.46949"
species_data
InChIKey,"CURLTUGMZLYLDI-UHFFFAOYSA-N"
composition,"1"
adsorption,"5.46949"

line,"pressure","composition (CURLTUGMZLYLDI-UHFFFAOYSA-N)","adsorption (CURLTUGMZLYLDI-UHFFFAOYSA-N)","total_adsorption"
1,"0","1","0","0"
2,"0.003702","1","0.762073","0.762073"
3,"0.021179","1","2.12341","2.12341"
4,"0.065618","1","3.29549","3.29549"
5,"0.130086","1","3.86985","3.86985"
6,"0.194462","1","4.22651","4.22651"
7,"0.25202","1","4.4468","4.4468"
8,"0.319684","1","4.58593","4.58593"
9,"0.367055","1","4.69692","4.69692"
10,"0.455002","1","4.83696","4.83696"
11,"0.546328","1","4.97716","4.97716"
12,"0.651154","1","5.06354","5.06354"
13,"0.752598","1","5.14978","5.14978"
14,"0.857424","1","5.23616","5.23616"
15,"0.945336","1","5.29457","5.29457"
16,"1.05353","1","5.3539","5.3539"
17,"1.12454","1","5.41154","5.41154"
18,"1.1854","1","5.44151","5.44151"
19,"1.20231","1","5.46949","5.46949"

File: Zeolite-CO2 Data/Data/10.1021je00028a029.Isotherm15.csv

filename,"10.1021je00028a029.Isotherm15"
DOI,"10.1021/je00028a029"
articleSource,"Table 1"
date,"2020-12-31"
digitizer,"BISON-20 Team"
adsorbent
hashkey,"NIST-MATDB-b76bbf3e404395a8b5d1b9ec08bf2d8f"
name,"Zeolite 13X"
adsorbates
InChIKey,"CURLTUGMZLYLDI-UHFFFAOYSA-N"
name,"Carbon Dioxide"
category,"exp"
temperature,"298"
tabular_data,"0"
isotherm_type,""
adsorptionUnits,"mmol/g"
pressureUnits,"bar"
compositionType,"molefraction"
concentrationUnits,""
isotherm_data
line_id,"1"
pressure,"0.0024"
total_adsorption,"0.44"
species_data
InChIKey,"CURLTUGMZLYLDI-UHFFFAOYSA-N"
composition,"1"
adsorption,"0.44"
line_id,"2"
pressure,"0.0037"
total_adsorption,"0.61"
species_data
InChIKey,"CURLTUGMZLYLDI-UHFFFAOYSA-N"
composition,"1"
adsorption,"0.61"
line_id,"3"
pressure,"0.0078"
total_adsorption,"0.74"
species_data
InChIKey,"CURLTUGMZLYLDI-UHFFFAOYSA-N"
composition,"1"
adsorption,"0.74"
line_id,"4"
pressure,"0.0088"
total_adsorption,"0.93"
species_data
InChIKey,"CURLTUGMZLYLDI-UHFFFAOYSA-N"
composition,"1"
adsorption,"0.93"
line_id,"5"
pressure,"0.0216"
total_adsorption,"1.19"
species_data
InChIKey,"CURLTUGMZLYLDI-UHFFFAOYSA-N"
composition,"1"
adsorption,"1.19"
line_id,"6"
pressure,"0.0239"
total_adsorption,"1.28"
species_data
InChIKey,"CURLTUGMZLYLDI-UHFFFAOYSA-N"
composition,"1"
adsorption,"1.28"
line_id,"7"
pressure,"0.028"
total_adsorption,"1.4"
species_data
InChIKey,"CURLTUGMZLYLDI-UHFFFAOYSA-N"
composition,"1"
adsorption,"1.4"
line_id,"8"
pressure,"0.0378"
total_adsorption,"1.57"
species_data
InChIKey,"CURLTUGMZLYLDI-UHFFFAOYSA-N"
composition,"1"
adsorption,"1.57"
line_id,"9"
pressure,"0.0725"
total_adsorption,"2.02"
species_data
InChIKey,"CURLTUGMZLYLDI-UHFFFAOYSA-N"
composition,"1"
adsorption,"2.02"
line_id,"10"
pressure,"0.0826"
total_adsorption,"2.16"
species_data
InChIKey,"CURLTUGMZLYLDI-UHFFFAOYSA-N"
composition,"1"
adsorption,"2.16"
line_id,"11"
pressure,"0.1591"
total_adsorption,"2.68"
species_data
InChIKey,"CURLTUGMZLYLDI-UHFFFAOYSA-N"
composition,"1"
adsorption,"2.68"
line_id,"12"
pressure,"0.2219"
total_adsorption,"2.99"
species_data
InChIKey,"CURLTUGMZLYLDI-UHFFFAOYSA-N"
composition,"1"
adsorption,"2.99"
line_id,"13"
pressure,"0.2316"
total_adsorption,"3.02"
species_data
InChIKey,"CURLTUGMZLYLDI-UHFFFAOYSA-N"
composition,"1"
adsorption,"3.02"
line_id,"14"
pressure,"0.2974"
total_adsorption,"3.19"
species_data
InChIKey,"CURLTUGMZLYLDI-UHFFFAOYSA-N"
composition,"1"
adsorption,"3.19"
line_id,"15"
pressure,"0.4579"
total_adsorption,"3.44"
species_data
InChIKey,"CURLTUGMZLYLDI-UHFFFAOYSA-N"
composition,"1"
adsorption,"3.44"
line_id,"16"
pressure,"0.5486"
total_adsorption,"3.6"
species_data
InChIKey,"CURLTUGMZLYLDI-UHFFFAOYSA-N"
composition,"1"
adsorption,"3.6"
line_id,"17"
pressure,"0.7276"
total_adsorption,"3.71"
species_data
InChIKey,"CURLTUGMZLYLDI-UHFFFAOYSA-N"
composition,"1"
adsorption,"3.71"
line_id,"18"
pressure,"0.8725"
total_adsorption,"3.84"
species_data
InChIKey,"CURLTUGMZLYLDI-UHFFFAOYSA-N"
composition,"1"
adsorption,"3.84"
line_id,"19"
pressure,"1.0232"
total_adsorption,"3.92"
species_data
InChIKey,"CURLTUGMZLYLDI-UHFFFAOYSA-N"
composition,"1"
adsorption,"3.92"
line_id,"20"
pressure,"1.3784"
total_adsorption,"4.02"
species_data
InChIKey,"CURLTUGMZLYLDI-UHFFFAOYSA-N"
composition,"1"
adsorption,"4.02"

line,"pressure","composition (CURLTUGMZLYLDI-UHFFFAOYSA-N)","adsorption (CURLTUGMZLYLDI-UHFFFAOYSA-N)","total_adsorption"
1,"0.0024","1","0.44","0.44"
2,"0.0037","1","0.61","0.61"
3,"0.0078","1","0.74","0.74"
4,"0.0088","1","0.93","0.93"
5,"0.0216","1","1.19","1.19"
6,"0.0239","1","1.28","1.28"
7,"0.028","1","1.4","1.4"
8,"0.0378","1","1.57","1.57"
9,"0.0725","1","2.02","2.02"
10,"0.0826","1","2.16","2.16"
11,"0.1591","1","2.68","2.68"
12,"0.2219","1","2.99","2.99"
13,"0.2316","1","3.02","3.02"
14,"0.2974","1","3.19","3.19"
15,"0.4579","1","3.44","3.44"
16,"0.5486","1","3.6","3.6"
17,"0.7276","1","3.71","3.71"
18,"0.8725","1","3.84","3.84"
19,"1.0232","1","3.92","3.92"
20,"1.3784","1","4.02","4.02"

File: Zeolite-CO2 Data/Data/10.1021je9702100.Isotherm62.csv

filename,"10.1021je9702100.Isotherm62"
DOI,"10.1021/je9702100"
articleSource,"Table 2"
date,"2020-12-31"
digitizer,"BISON-20 Team"
adsorbent
hashkey,"NIST-MATDB-cc2307c16d984e7a553f3fd73011b21d"
name,"ZSM-5 zeolite (Si/Al=15)"
adsorbates
InChIKey,"CURLTUGMZLYLDI-UHFFFAOYSA-N"
name,"Carbon Dioxide"
category,"exp"
temperature,"293"
tabular_data,"0"
isotherm_type,""
adsorptionUnits,"mmol/g"
pressureUnits,"bar"
compositionType,"molefraction"
concentrationUnits,""
isotherm_data
line_id,"1"
pressure,"0.0137"
total_adsorption,"1.005"
species_data
InChIKey,"CURLTUGMZLYLDI-UHFFFAOYSA-N"
composition,"1"
adsorption,"1.005"
line_id,"2"
pressure,"0.0668"
total_adsorption,"1.319"
species_data
InChIKey,"CURLTUGMZLYLDI-UHFFFAOYSA-N"
composition,"1"
adsorption,"1.319"
line_id,"3"
pressure,"0.1315"
total_adsorption,"1.474"
species_data
InChIKey,"CURLTUGMZLYLDI-UHFFFAOYSA-N"
composition,"1"
adsorption,"1.474"
line_id,"4"
pressure,"0.2632"
total_adsorption,"1.732"
species_data
InChIKey,"CURLTUGMZLYLDI-UHFFFAOYSA-N"
composition,"1"
adsorption,"1.732"
line_id,"5"
pressure,"0.3912"
total_adsorption,"1.859"
species_data
InChIKey,"CURLTUGMZLYLDI-UHFFFAOYSA-N"
composition,"1"
adsorption,"1.859"
line_id,"6"
pressure,"0.6657"
total_adsorption,"2.019"
species_data
InChIKey,"CURLTUGMZLYLDI-UHFFFAOYSA-N"
composition,"1"
adsorption,"2.019"
line_id,"7"
pressure,"0.9102"
total_adsorption,"2.114"
species_data
InChIKey,"CURLTUGMZLYLDI-UHFFFAOYSA-N"
composition,"1"
adsorption,"2.114"

line,"pressure","composition (CURLTUGMZLYLDI-UHFFFAOYSA-N)","adsorption (CURLTUGMZLYLDI-UHFFFAOYSA-N)","total_adsorption"
1,"0.0137","1","1.005","1.005"
2,"0.0668","1","1.319","1.319"
3,"0.1315","1","1.474","1.474"
4,"0.2632","1","1.732","1.732"
5,"0.3912","1","1.859","1.859"
6,"0.6657","1","2.019","2.019"
7,"0.9102","1","2.114","2.114"
